Repository: CDFER/Ceramic-Capacitor-Derating

# Ceramic Capacitor DC Bias Derating Analysis

This repository provides a Jupyter Notebook and supporting data for analyzing the DC bias derating behavior of ceramic capacitors. The analysis visualizes how real capacitance per area changes with applied DC bias for various MLCC packages, capacitance values, and dielectrics, using data exported from Murata's SimSurfing tool.

## Features

- Reads multiple CSV files containing DC bias derating curves for different capacitors.
- Normalizes capacitance by package area for fair comparison.
- Plots capacitance density vs. DC bias for all capacitors in the dataset.
- Highlights the capacitance at a user-defined target voltage (default: 3.3V).
- Annotates intersection points and provides summary statistics.

## Output Plots

Below are some plots generated by the notebook for different target voltages:
*Bias Derating at 3.3V*
*Bias Derating at 5.0V*
*Bias Derating at 12.0V*
*Bias Derating at 24.0V*

### Prerequisites

- Python 3.10 or newer (tested with Python 3.13.3)
- Jupyter Notebook (or VS Code with Jupyter extension)

### Usage

1. Open `Bias-Voltage-Derating.ipynb` in Jupyter or VS Code.
2. Run all cells to generate the plots.
3. The notebook will process all CSV files in the `SimSurfing Bias Derating CSVs` folder.

### Data

- The `SimSurfing Bias Derating CSVs` folder contains example CSV files exported from Murata's SimSurfing tool.
- Each file should be named in the format: `Package, Capacitance, Voltage, Dielectric, Accuracy, csv` (e.g., `0603, 10uF, 10V, X5R, PM10.csv`).

### Output

- The notebook generates a plot showing capacitance per area vs. DC bias for all capacitors.
- A vertical line and markers indicate the capacitance at the target voltage.

File: SimSurfing Bias Derating CSVs/0402, 10uF, 6.3V, X5R, PM20.csv
#GRM155R60J106ME05,,
#In Production,,
#2025/05/05,,
#c_dcbias_capacitance,,
#capacitance  25.0degC  AC0.01Vrms,,
DC Bias[V],Capacitance[F],
0.0,7.351972447194171E-6,
0.0315,7.390242439858678E-6,
0.063,7.423566217900562E-6,
0.0945,7.452043863493648E-6,
0.126,7.475783199838711E-6,
0.1575,7.494898949380656E-6,
0.189,7.509511917830095E-6,
0.2205,7.519748206918003E-6,
0.252,7.525738458314021E-6,
0.2835,7.527617130671531E-6,
0.315,7.525521811328177E-6,
0.34650000000000003,7.519592563793436E-6,
0.378,7.509971311778546E-6,
0.4095,7.496801260198702E-6,
0.441,7.480226353269296E-6,
0.47250000000000003,7.460390769548186E-6,
0.504,7.437438453538346E-6,
0.5355,7.411512683253775E-6,
0.567,7.3827556729653465E-6,
0.5985,7.351308210192047E-6,
0.63,7.3173093258660565E-6,
0.6615,7.2808959964970215E-6,
0.6930000000000001,7.242202877058974E-6,
0.7245,7.201362063278707E-6,
0.756,7.158502881924261E-6,
0.7875,7.1137517076787205E-6,
0.819,7.0672318051545995E-6,
0.8505,7.019063194597555E-6,
0.882,6.969362539827326E-6,
0.9135,6.918243056989248E-6,
0.9450000000000001,6.865814442694144E-6,
0.9765,6.812182820167057E-6,
1.008,6.757450702055584E-6,
1.0395,6.701716968593834E-6,
1.071,6.64507685984783E-6,
1.1025,6.587621980846456E-6,
1.134,6.529440318417473E-6,
1.1655,6.470616268628017E-6,
1.197,6.411230673774504E-6,
1.2285,6.3513608679159275E-6,
1.26,6.291080730009946E-6,
1.2915,6.230460743760793E-6,
1.323,6.169568063342969E-6,
1.3545,6.1084665842177476E-6,
1.3860000000000001,6.0472170183123985E-6,
1.4175,5.985876972890905E-6,
1.449,5.924501032471569E-6,
1.4805,5.863140843231132E-6,
1.512,5.8018451993360225E-6,
1.5435,5.740660130731822E-6,
1.575,5.6796289919224126E-6,
1.6065,5.618792551339816E-6,
1.638,5.558189080926488E-6,
1.6695,5.497854445599938E-6,
1.701,5.4378221922857625E-6,
1.7325,5.378123638257104E-6,
1.764,5.318787958535049E-6,
1.7955,5.259842272135552E-6,
1.827,5.201311726966861E-6,
1.8585,5.1432195832361525E-6,
1.8900000000000001,5.0855872951884515E-6,
1.9215,5.028434591086456E-6,
1.953,4.971779551314135E-6,
1.9845,4.915638684516188E-6,
2.016,4.860027001714279E-6,
2.0475,4.804958088337168E-6,
2.079,4.750444174127054E-6,
2.1105,4.6964962008882195E-6,
2.142,4.643123888066159E-6,
2.1735,4.590335796146833E-6,
2.205,4.5381393878675545E-6,
2.2365,4.486541087267274E-6,
2.268,4.435546336566116E-6,
2.2995,4.385159650923504E-6,
2.331,4.3353846710761966E-6,
2.3625,4.2862242139099855E-6,
2.394,4.237680320984425E-6,
2.4255,4.189754305063175E-6,
2.457,4.142446794684612E-6,
2.4885,4.095757776824208E-6,
2.52,4.049686637685265E-6,
2.5515,4.004232201692756E-6,
2.583,3.9593927686984995E-6,
2.6145,3.915166149501166E-6,
2.646,3.871549699686414E-6,
2.6775,3.828540351871798E-6,
2.709,3.786134646392708E-6,
2.7405,3.7443287604914655E-6,
2.7720000000000002,3.7031185360537443E-6,
2.8035,3.662499505953718E-6,
2.835,3.6224669190541068E-6,
2.8665,3.583015763909499E-6,
2.898,3.544140791232436E-6,
2.9295,3.50583653516293E-6,
2.961,3.4680973333893855E-6,
2.9925,3.430917346180748E-6,
3.024,3.394290574356485E-6,
3.0555,3.3582108762547345E-6,
3.087,3.322671983738253E-6,
3.1185,3.287667517273324E-6,
3.15,3.253191000133633E-6,
3.1815,3.219235871767236E-6,
3.213,3.185795500352602E-6,
3.2445,3.1528631945986427E-6,
3.276,3.1204322148154365E-6,
3.3075,3.0884957832881778E-6,
3.339,3.0570470939934605E-6,
3.3705,3.02607932169477E-6,
3.402,2.9955856304264276E-6,
3.4335,2.9655591814255223E-6,
3.465,2.935993140519254E-6,
3.4965,2.906880685003635E-6,
3.528,2.878215010033447E-6,
3.5595,2.8499893345638807E-6,
3.591,2.822196906846413E-6,
3.6225,2.794831009519667E-6,
3.654,2.7678849643090238E-6,
3.6855,2.7413521363594182E-6,
3.717,2.715225938215861E-6,
3.7485,2.689499833484989E-6,
3.7800000000000002,2.6641673401753565E-6,
3.8115,2.6392220337488117E-6,
3.843,2.614657549903593E-6,
3.8745,2.59046758708591E-6,
3.906,2.5666459087616616E-6,
3.9375,2.5431863454614157E-6,
3.969,2.5200827966039502E-6,
4.0005,2.4973292321181187E-6,
4.032,2.474919693872185E-6,
4.0635,2.452848296928053E-6,
4.095,2.431109230619975E-6,
4.1265,2.409696759486165E-6,
4.158,2.388605224042257E-6,
4.1895,2.3678290414234362E-6,
4.221,2.3473627058960955E-6,
4.2525,2.3272007892502107E-6,
4.284,2.3073379410760252E-6,
4.3155,2.2877688889417526E-6,
4.347,2.26848843847072E-6,
4.3785,2.2494914733271E-6,
4.41,2.230772955121447E-6,
4.4415000000000004,2.2123279232348976E-6,
4.473,2.19415149457397E-6,
4.5045,2.1762388632599003E-6,
4.536,2.1585853002514858E-6,
4.5675,2.1411861529177243E-6,
4.599,2.1240368445558456E-6,
4.6305,2.107132873858594E-6,
4.662,2.0904698143467737E-6,
4.6935,2.074043313751386E-6,
4.725,2.057849093367584E-6,
4.7565,2.0418829473746172E-6,
4.788,2.0261407421229017E-6,
4.8195,2.0106184153956362E-6,
4.851,1.9953119756514083E-6,
4.8825,1.980217501239078E-6,
4.914,1.9653311395970698E-6,
4.9455,1.950649106437507E-6,
4.977,1.9361676849143236E-6,
5.0085,1.9218832247772983E-6,
5.04,1.9077921415203352E-6,
5.0715,1.8938909155181897E-6,
5.103,1.880176091155749E-6,
5.1345,1.8666442759535071E-6,
5.166,1.853292139689239E-6,
5.1975,1.840116413511787E-6,
5.229,1.8271138890634099E-6,
5.2605,1.8142814175915383E-6,
5.292,1.801615909065328E-6,
5.3235,1.7891143312965369E-6,
5.355,1.776773709058921E-6,
5.3865,1.7645911232105844E-6,
5.418,1.7525637098236721E-6,
5.4495000000000005,1.7406886593171397E-6,
5.481,1.7289632155944085E-6,
5.5125,1.7173846751887364E-6,
5.5440000000000005,1.705950386411831E-6,
5.5755,1.6946577485120832E-6,
5.607,1.6835042108411915E-6,
5.6385,1.672487272026466E-6,
5.67,1.6616044791499083E-6,
5.7015,1.6508534269396496E-6,
5.733,1.640231756969786E-6,
5.7645,1.629737156861641E-6,
5.796,1.6193673595084398E-6,
5.8275,1.6091201422951878E-6,
5.859,1.59899332633675E-6,
5.8905,1.5889847757229103E-6,
5.922,1.5790923967735717E-6,
5.9535,1.569314137301555E-6,
5.985,1.559647985892193E-6,
6.0165,1.5500919711849257E-6,
6.048,1.5406441611688276E-6,
6.0795,1.5313026624891674E-6,
6.111,1.5220656197636456E-6,
6.1425,1.512931214904208E-6,
6.174,1.503897666457872E-6,
6.2055,1.4949632289484193E-6,
6.237,1.4861261922355082E-6,
6.2685,1.477384880877772E-6,
6.3,1.4687376535103555E-6,

File: SimSurfing Bias Derating CSVs/0402, 1uF, 25V, X5R, PM10.csv
#GRM155R61E105KE11,,
#In Production,,
#2025/05/05,,
#c_dcbias_capacitance,,
#capacitance  25.0degC  AC0.01Vrms,,
DC Bias[V],Capacitance[F],
0.0,7.523280979560556E-7,
0.125,7.620044890980774E-7,
0.25,7.696859201722996E-7,
0.375,7.754772707413143E-7,
0.5,7.794904214327426E-7,
0.625,7.818416747757599E-7,
0.75,7.826495313512753E-7,
0.875,7.82032804664258E-7,
1.0,7.801090518411732E-7,
1.125,7.769932933305694E-7,
1.25,7.72796992750231E-7,
1.375,7.676272674464812E-7,
1.5,7.615863008381207E-7,
1.625,7.547709288982731E-7,
1.75,7.47272374928609E-7,
1.875,7.391761089001379E-7,
2.0,7.305618099165491E-7,
2.125,7.215034126815108E-7,
2.25,7.120692211342081E-7,
2.375,7.023220745972293E-7,
2.5,6.923195538178588E-7,
2.625,6.821142161543224E-7,
2.75,6.717538508509332E-7,
2.875,6.612817468580542E-7,
3.0,6.507369669884449E-7,
3.125,6.401546233692397E-7,
3.25,6.295661501601867E-7,
3.375,6.189995703764839E-7,
3.5,6.084797543927874E-7,
3.625,5.98028668327111E-7,
3.75,5.87665611023095E-7,
3.875,5.774074387790973E-7,
4.0,5.672687773245098E-7,
4.125,5.572622208285124E-7,
4.25,5.473985179537228E-7,
4.375,5.376867451458209E-7,
4.5,5.281344674875627E-7,
4.625,5.187478875487348E-7,
4.75,5.095319827381445E-7,
4.875,5.004906317148322E-7,
5.0,4.916267304476918E-7,
5.125,4.829422985293128E-7,
5.25,4.7443857635408945E-7,
5.375,4.661161137653522E-7,
5.5,4.579748507634657E-7,
5.625,4.500141908484757E-7,
5.75,4.422330675483555E-7,
5.875,4.3463000465862305E-7,
6.0,4.2720317069182144E-7,
6.125,4.1995042800721695E-7,
6.25,4.1286937706234335E-7,
6.375,4.059573961995204E-7,
6.5,3.9921167735245584E-7,
6.625,3.92629258030744E-7,
6.75,3.8620704991384813E-7,
6.875,3.799418643610817E-7,
7.0,3.738304351202078E-7,
7.125,3.678694384948701E-7,
7.25,3.6205551120974343E-7,
7.375,3.563852661926381E-7,
7.5,3.508553064741419E-7,
7.625,3.454622373882982E-7,
7.75,3.402026772417265E-7,
7.875,3.350732666039749E-7,
8.0,3.3007067635813565E-7,
8.125,3.2519161463822534E-7,
8.25,3.2043283276835827E-7,
8.375,3.1579113030801185E-7,
8.5,3.1126335929806666E-7,
8.625,3.068464277933497E-7,
8.75,3.0253730275931704E-7,
8.875,2.9833301240302115E-7,
9.0,2.942306480018305E-7,
9.125,2.9022736528711934E-7,
9.25,2.8632038543453034E-7,
9.375,2.825069957073771E-7,
9.5,2.787845497950233E-7,
9.625,2.7515046788392454E-7,
9.75,2.716022364951502E-7,
9.875,2.681374081187773E-7,
10.0,2.6475360067237107E-7,
10.125,2.614484968079663E-7,
10.25,2.582198430893411E-7,
10.375,2.5506544905909757E-7,
10.5,2.519831862129427E-7,
10.625,2.489709868966661E-7,
10.75,2.460268431395921E-7,
10.875,2.431488054367769E-7,
11.0,2.4033498149078756E-7,
11.125,2.3758353492268143E-7,
11.25,2.3489268396065275E-7,
11.375,2.3226070011383394E-7,
11.5,2.296859068377882E-7,
11.625,2.271666781974443E-7,
11.75,2.247014375325088E-7,
11.875,2.2228865612964788E-7,
12.0,2.1992685190528157E-7,
12.125,2.1761458810217236E-7,
12.25,2.1535047200260934E-7,
12.375,2.1313315366053448E-7,
12.5,2.1096132465458647E-7,
12.625,2.0883371686371852E-7,
12.75,2.0674910126674062E-7,
12.875,2.0470628676685917E-7,
13.0,2.0270411904211614E-7,
13.125,2.0074147942232743E-7,
13.25,1.988172837930297E-7,
13.375,1.9693048152674978E-7,
13.5,1.950800544417399E-7,
13.625,1.9326501578827489E-7,
13.75,1.9148440926241822E-7,
13.875,1.897373080471386E-7,
14.0,1.8802281388053326E-7,
14.125,1.8634005615087492E-7,
14.25,1.8468819101812272E-7,
14.375,1.8306640056149518E-7,
14.5,1.814738919526705E-7,
14.625,1.7990989665411452E-7,
14.75,1.783736696420589E-7,
14.875,1.768644886535667E-7,
15.0,1.753816534571657E-7,
15.125,1.7392448514648164E-7,
15.25,1.724923254562752E-7,
15.375,1.7108453610035986E-7,
15.5,1.6970049813075412E-7,
15.625,1.6833961131755797E-7,
15.75,1.670012935489058E-7,
15.875,1.6568498025047058E-7,
16.0,1.643901238239319E-7,
16.125,1.631161931038415E-7,
16.25,1.6186267283232758E-7,
16.375,1.6062906315109413E-7,
16.5,1.5941487911020183E-7,
16.625,1.5821965019304762E-7,
16.75,1.5704291985709462E-7,
16.875,1.5588424508978545E-7,
17.0,1.5474319597920774E-7,
17.125,1.5361935529896725E-7,
17.25,1.525123181068625E-7,
17.375,1.5142169135685824E-7,
17.5,1.5034709352393894E-7,
17.625,1.492881542414134E-7,
17.75,1.482445139502326E-7,
17.875,1.472158235599422E-7,
18.0,1.4620174412085344E-7,
18.125,1.4520194650706375E-7,
18.25,1.4421611110995637E-7,
18.375,1.4324392754181154E-7,
18.5,1.4228509434920318E-7,
18.625,1.413393187358282E-7,
18.75,1.4040631629445028E-7,
18.875,1.3948581074763994E-7,
19.0,1.3857753369703404E-7,
19.125,1.3768122438077357E-7,
19.25,1.3679662943889397E-7,
19.375,1.3592350268634411E-7,
19.5,1.3506160489341273E-7,
19.625,1.3421070357327173E-7,
19.75,1.3337057277642933E-7,
19.875,1.3254099289180782E-7,
20.0,1.3172175045427532E-7,
20.125,1.3091263795835998E-7,
20.25,1.3011345367795934E-7,
20.375,1.2932400149184506E-7,
20.5,1.2854409071474035E-7,
20.625,1.277735359338029E-7,
20.75,1.2701215685032953E-7,
20.875,1.2625977812647934E-7,
21.0,1.2551622923687396E-7,
21.125,1.2478134432489382E-7,
21.25,1.2405496206351742E-7,
21.375,1.23336925520544E-7,
21.5,1.226270820280658E-7,
21.625,1.219252830560258E-7,
21.75,1.212313840897466E-7,
21.875,1.2054524451127495E-7,
22.0,1.1986672748444756E-7,
22.125,1.1919569984350071E-7,
22.25,1.1853203198517622E-7,
22.375,1.1787559776413838E-7,
22.5,1.1722627439164545E-7,
22.625,1.1658394233734287E-7,
22.75,1.1594848523406747E-7,
22.875,1.1531978978560111E-7,
23.0,1.1469774567723296E-7,
23.125,1.1408224548907086E-7,
23.25,1.1347318461199207E-7,
23.375,1.1287046116617357E-7,
23.5,1.1227397592207776E-7,
23.625,1.1168363222386126E-7,
23.75,1.1109933591509778E-7,
23.875,1.1052099526674682E-7,
24.0,1.0994852090730508E-7,
24.125,1.0938182575505895E-7,
24.25,1.0882082495239129E-7,
24.375,1.0826543580205562E-7,
24.5,1.0771557770535048E-7,
24.625,1.0717117210218451E-7,
24.75,1.0663214241290274E-7,
24.875,1.0609841398186626E-7,
25.0,1.0556991402272362E-7,

File: SimSurfing Bias Derating CSVs/0603, 10uF, 10V, X5R, PM10.csv
#GRT188R61A106KE13,,
#In Production,,
#2025/05/05,,
#c_dcbias_capacitance,,
#capacitance  25.0degC  AC0.01Vrms,,
DC Bias[V],Capacitance[F],
0.0,8.177164338537526E-6,
0.05,8.1951856981083E-6,
0.1,8.207309474030818E-6,
0.15000000000000002,8.213763506936413E-6,
0.2,8.214778664105336E-6,
0.25,8.210587578871744E-6,
0.30000000000000004,8.201423498984782E-6,
0.35000000000000003,8.18751924078796E-6,
0.4,8.169106245461845E-6,
0.45,8.146413733083573E-6,
0.5,8.119667949891117E-6,
0.55,8.089091503864644E-6,
0.6000000000000001,8.054902783566714E-6,
0.65,8.01731545508176E-6,
0.7000000000000001,7.976538031865376E-6,
0.75,7.932773512345089E-6,
0.8,7.88621908018927E-6,
0.8500000000000001,7.837065862281459E-6,
0.9,7.785498739586265E-6,
0.9500000000000001,7.731696206271579E-6,
1.0,7.675830272648228E-6,
1.05,7.61806640770251E-6,
1.1,7.55856351721569E-6,
1.1500000000000001,7.497473953698474E-6,
1.2000000000000002,7.434943554592687E-6,
1.25,7.371111705432803E-6,
1.3,7.306111424879383E-6,
1.35,7.240069468769602E-6,
1.4000000000000001,7.173106450539679E-6,
1.4500000000000002,7.1053369755934266E-6,
1.5,7.036869787385661E-6,
1.55,6.967807923188517E-6,
1.6,6.898248877687924E-6,
1.6500000000000001,6.828284772735286E-6,
1.7000000000000002,6.758002531736899E-6,
1.75,6.687484057324465E-6,
1.8,6.616806411086361E-6,
1.85,6.546041994277067E-6,
1.9000000000000001,6.4752587285431665E-6,
1.9500000000000002,6.4045202358218634E-6,
2.0,6.333886016667818E-6,
2.0500000000000003,6.263411626366631E-6,
2.1,6.1931488482798895E-6,
2.15,6.123145863944404E-6,
2.2,6.053447419527847E-6,
2.25,5.9840949883031345E-6,
2.3000000000000003,5.915126928871293E-6,
2.35,5.846578638909355E-6,
2.4000000000000004,5.778482704274627E-6,
2.45,5.710869043338363E-6,
2.5,5.643765046458781E-6,
2.5500000000000003,5.5771957105403465E-6,
2.6,5.511183768656503E-6,
2.6500000000000004,5.445749814738527E-6,
2.7,5.3809124233559074E-6,
2.75,5.316688264638094E-6,
2.8000000000000003,5.253092214400071E-6,
2.85,5.190137459549487E-6,
2.9000000000000004,5.127835598872063E-6,
2.95,5.066196739292728E-6,
3.0,5.00522958772784E-6,
3.0500000000000003,4.944941538643614E-6,
3.1,4.885338757445882E-6,
3.1500000000000004,4.826426259831434E-6,
3.2,4.768207987227158E-6,
3.25,4.710686878455393E-6,
3.3000000000000003,4.653864937755129E-6,
3.35,4.5977432992977385E-6,
3.4000000000000004,4.542322288326411E-6,
3.45,4.487601479056855E-6,
3.5,4.433579749469662E-6,
3.5500000000000003,4.380255333119681E-6,
3.6,4.327625868095506E-6,
3.6500000000000004,4.275688443249818E-6,
3.7,4.224439641822509E-6,
3.75,4.17387558257537E-6,
3.8000000000000003,4.1239919585525E-6,
3.85,4.074784073580282E-6,
3.9000000000000004,4.026246876611279E-6,
3.95,3.978374994016768E-6,
4.0,3.931162759934813E-6,
4.05,3.8846042447608115E-6,
4.1000000000000005,3.83869328188188E-6,
4.15,3.793423492742554E-6,
4.2,3.74878831032371E-6,
4.25,3.7047810011259874E-6,
4.3,3.661394685728745E-6,
4.3500000000000005,3.618622358003712E-6,
4.4,3.5764569030565518E-6,
4.45,3.5348911139641777E-6,
4.5,3.493917707373405E-6,
4.55,3.453529338025665E-6,
4.6000000000000005,3.413718612265104E-6,
4.65,3.3744781005927895E-6,
4.7,3.3358003493127006E-6,
4.75,3.2976778913300605E-6,
4.800000000000001,3.2601032561456065E-6,
4.8500000000000005,3.223068979095592E-6,
4.9,3.186567609878629E-6,
4.95,3.150591720415758E-6,
5.0,3.115133912081235E-6,
5.050000000000001,3.0801868223399846E-6,
5.1000000000000005,3.045743130832799E-6,
5.15,3.011795564939414E-6,
5.2,2.9783369048508247E-6,
5.25,2.945359988186392E-6,
5.300000000000001,2.912857714177805E-6,
5.3500000000000005,2.880823047453485E-6,
5.4,2.849249021444384E-6,
5.45,2.818128741437969E-6,
5.5,2.7874553873041315E-6,
5.550000000000001,2.757222215911052E-6,
5.6000000000000005,2.727422563254929E-6,
5.65,2.6980498463237585E-6,
5.7,2.6690975647072755E-6,
5.75,2.6405593019778926E-6,
5.800000000000001,2.6124287268543462E-6,
5.8500000000000005,2.584699594162643E-6,
5.9,2.5573657456130753E-6,
5.95,2.5304211104002113E-6,
6.0,2.5038597056463134E-6,
6.050000000000001,2.477675636693081E-6,
6.1000000000000005,2.451863097256219E-6,
6.15,2.4264163694560236E-6,
6.2,2.401329823726048E-6,
6.25,2.3765979186181982E-6,
6.300000000000001,2.352215200507758E-6,
6.3500000000000005,2.328176303205466E-6,
6.4,2.304475947490765E-6,
6.45,2.2811089405639023E-6,
6.5,2.2580701754340014E-6,
6.550000000000001,2.2353546302399972E-6,
6.6000000000000005,2.212957367517779E-6,
6.65,2.1908735334144935E-6,
6.7,2.1690983568558375E-6,
6.75,2.1476271486738416E-6,
6.800000000000001,2.126455300696869E-6,
6.8500000000000005,2.1055782848060728E-6,
6.9,2.0849916519650626E-6,
6.95,2.064691031221969E-6,
7.0,2.044672128692724E-6,
7.050000000000001,2.024930726523354E-6,
7.1000000000000005,2.00546268183691E-6,
7.15,1.9862639256718816E-6,
7.2,1.967330461901643E-6,
7.25,1.9486583661562103E-6,
7.300000000000001,1.9302437847301074E-6,
7.3500000000000005,1.9120829334911314E-6,
7.4,1.894172096786262E-6,
7.45,1.8765076263456643E-6,
7.5,1.8590859401917724E-6,
7.550000000000001,1.8419035215478089E-6,
7.6000000000000005,1.8249569177531874E-6,
7.65,1.8082427391833482E-6,
7.7,1.7917576581750515E-6,
7.75,1.7754984079639343E-6,
7.800000000000001,1.759461781624364E-6,
7.8500000000000005,1.743644631024288E-6,
7.9,1.7280438657875448E-6,
7.95,1.7126564522679294E-6,
8.0,1.6974794125356887E-6,
8.05,1.6825098233742337E-6,
8.1,1.6677448152920042E-6,
8.15,1.6531815715468143E-6,
8.200000000000001,1.638817327181458E-6,
8.25,1.6246493680780037E-6,
8.3,1.6106750300214398E-6,
8.35,1.596891697780884E-6,
8.4,1.583296804205243E-6,
8.450000000000001,1.5698878293310984E-6,
8.5,1.5566622995107357E-6,
8.55,1.543617786549901E-6,
8.6,1.530751906865085E-6,
8.65,1.5180623206533746E-6,
8.700000000000001,1.5055467310784162E-6,
8.75,1.4932028834735282E-6,
8.8,1.481028564557306E-6,
8.85,1.469021601666676E-6,
8.9,1.4571798620047637E-6,
8.950000000000001,1.445501251902723E-6,
9.0,1.4339837160996693E-6,
9.05,1.4226252370337042E-6,
9.1,1.4114238341521267E-6,
9.15,1.4003775632331969E-6,
9.200000000000001,1.389484515723464E-6,
9.25,1.3787428180918829E-6,
9.3,1.3681506311946082E-6,
9.35,1.3577061496574116E-6,
9.4,1.3474076012706081E-6,
9.450000000000001,1.337253246397182E-6,
9.5,1.327241377398217E-6,
9.55,1.3173703180667415E-6,
9.600000000000001,1.3076384230802449E-6,
9.65,1.2980440774627566E-6,
9.700000000000001,1.2885856960616346E-6,
9.75,1.2792617230377103E-6,
9.8,1.2700706313664288E-6,
9.850000000000001,1.2610109223539324E-6,
9.9,1.2520811251627954E-6,
9.950000000000001,1.2432797963528174E-6,
10.0,1.2346055194313975E-6,

File: SimSurfing Bias Derating CSVs/0603, 10uF, 25V, X5R, PM20.csv
#GRM188R61E106MA73,,
#In Production,,
#2025/05/05,,
#c_dcbias_capacitance,,
#capacitance  25.0degC  AC0.01Vrms,,
DC Bias[V],Capacitance[F],
0.0,7.214093250851678E-6,
0.125,7.249365391651338E-6,
0.25,7.26901249882544E-6,
0.375,7.273803490408177E-6,
0.5,7.26456715445997E-6,
0.625,7.242176640909339E-6,
0.75,7.207535148802236E-6,
0.875,7.1615629131842E-6,
1.0,7.1051855495341425E-6,
1.125,7.039323773940952E-6,
1.25,6.9648844840589315E-6,
1.375,6.882753159024511E-6,
1.5,6.793787515533217E-6,
1.625,6.6988123416249755E-6,
1.75,6.598615418837142E-6,
1.875,6.493944436567529E-6,
2.0,6.385504799206952E-6,
2.125,6.273958226164711E-6,
2.25,6.159922046814768E-6,
2.375,6.043969096103508E-6,
2.5,5.926628121607208E-6,
2.625,5.8083846188958365E-6,
2.75,5.689682018620086E-6,
2.875,5.570923155808538E-6,
3.0,5.452471958859337E-6,
3.125,5.33465530274194E-6,
3.25,5.217764977685426E-6,
3.375,5.102059731073063E-6,
3.5,4.987767346267831E-6,
3.625,4.875086727694486E-6,
3.75,4.764189966600427E-6,
3.875,4.655224366477521E-6,
4.0,4.54831441129028E-6,
4.125,4.4435636632590855E-6,
4.25,4.341056580162031E-6,
4.375,4.2408602448764704E-6,
4.5,4.143026002250281E-6,
4.625,4.047591000427487E-6,
4.75,3.954579635441013E-6,
4.875,3.864004899275176E-6,
5.0,3.775869632784166E-6,
5.125,3.6901676857117764E-6,
5.25,3.606884986821587E-6,
5.375,3.5260005277061105E-6,
5.5,3.4474872641668795E-6,
5.625,3.3713129394152E-6,
5.75,3.297440833485201E-6,
5.875,3.225830443282514E-6,
6.0,3.1564380977879414E-6,
6.125,3.089217512804453E-6,
6.25,3.0241202896100808E-6,
6.375,2.9610963616530414E-6,
6.5,2.900094393407298E-6,
6.625,2.8410621351491898E-6,
6.75,2.7839467374017153E-6,
6.875,2.7286950284410416E-6,
7.0,2.6752537581542585E-6,
7.125,2.623569811287617E-6,
7.25,2.5735903929189288E-6,
7.375,2.525263188798737E-6,
7.5,2.478536503016055E-6,
7.625,2.4333593752379243E-6,
7.75,2.389681679612655E-6,
7.875,2.34745420725097E-6,
8.0,2.3066287340345627E-6,
8.125,2.2671580753577127E-6,
8.25,2.2289961292676065E-6,
8.375,2.1920979093307787E-6,
8.5,2.1564195684329504E-6,
8.625,2.1219184146218484E-6,
8.75,2.0885529199658113E-6,
8.875,2.0562827233371676E-6,
9.0,2.025068627919902E-6,
9.125,1.9948725941815014E-6,
9.25,1.965657728929354E-6,
9.375,1.937388271070246E-6,
9.5,1.910029574567213E-6,
9.625,1.8835480890766191E-6,
9.75,1.8579113386611248E-6,
9.875,1.833087898960847E-6,
10.0,1.809047373136192E-6,
10.125,1.7857603668761812E-6,
10.25,1.763198462707848E-6,
10.375,1.7413341938643802E-6,
10.5,1.7201410178579183E-6,
10.625,1.6995932899570588E-6,
10.75,1.6796662366976622E-6,
10.875,1.6603359295724679E-6,
11.0,1.6415792589742425E-6,
11.125,1.6233739085209274E-6,
11.25,1.605698329798559E-6,
11.375,1.5885317176314166E-6,
11.5,1.5718539858869517E-6,
11.625,1.555645743886528E-6,
11.75,1.5398882734540158E-6,
11.875,1.5245635066023117E-6,
12.0,1.5096540039166534E-6,
12.125,1.4951429336057633E-6,
12.25,1.481014051262269E-6,
12.375,1.4672516803086567E-6,
12.5,1.453840693145171E-6,
12.625,1.4407664929860146E-6,
12.75,1.428014996374153E-6,
12.875,1.4155726163762514E-6,
13.0,1.4034262464205704E-6,
13.125,1.3915632447954165E-6,
13.25,1.3799714197587553E-6,
13.375,1.3686390152753127E-6,
13.5,1.3575546973220206E-6,
13.625,1.3467075407837193E-6,
13.75,1.336087016891558E-6,
13.875,1.3256829811934802E-6,
14.0,1.3154856620344643E-6,
14.125,1.3054856495216062E-6,
14.25,1.2956738849664907E-6,
14.375,1.2860416507610618E-6,
14.5,1.2765805606910001E-6,
14.625,1.2672825506457795E-6,
14.75,1.2581398697138861E-6,
14.875,1.249145071647108E-6,
15.0,1.2402910066638748E-6,
15.125,1.2315708135789456E-6,
15.25,1.2229779122386895E-6,
15.375,1.2145059962502727E-6,
15.5,1.206149025970659E-6,
15.625,1.1979012217580859E-6,
15.75,1.1897570574540704E-6,
15.875,1.181711254089099E-6,
16.0,1.1737587737913017E-6,
16.125,1.1658948138882323E-6,
16.25,1.1581148011857249E-6,
16.375,1.1504143864026754E-6,
16.5,1.1427894387680949E-6,
16.625,1.1352360407449716E-6,
16.75,1.1277504828923447E-6,
16.875,1.1203292588308308E-6,
17.0,1.112969060331887E-6,
17.125,1.1056667724877546E-6,
17.25,1.0984194689778848E-6,
17.375,1.0912244074156913E-6,
17.5,1.084079024769135E-6,
17.625,1.076980932841974E-6,
17.75,1.0699279138214691E-6,
17.875,1.0629179158805931E-6,
18.0,1.0559490488243286E-6,
18.125,1.0490195797870615E-6,
18.25,1.0421279289662793E-6,
18.375,1.0352726654066098E-6,
18.5,1.0284525027973056E-6,
18.625,1.0216662953277991E-6,
18.75,1.014913033557433E-6,
18.875,1.0081918403236583E-6,
19.0,1.0015019666775357E-6,
19.125,9.948427878499534E-7,
19.25,9.882137992434158E-7,
19.375,9.816146124573016E-7,
19.5,9.75044951342756E-7,
19.625,9.685046480865363E-7,
19.75,9.619936393306266E-7,
19.875,9.555119623254878E-7,
20.0,9.490597511197719E-7,
20.125,9.426372327895793E-7,
20.25,9.362447237012217E-7,
20.375,9.298826258396375E-7,
20.5,9.235514231476335E-7,
20.625,9.17251677953597E-7,
20.75,9.109840274288746E-7,
20.875,9.047491800962127E-7,
21.0,8.985479124163953E-7,
21.125,8.923810654299546E-7,
21.25,8.862495414508975E-7,
21.375,8.801543008526602E-7,
21.5,8.740963589104097E-7,
21.625,8.680767827241397E-7,
21.75,8.620966882251144E-7,
21.875,8.561572372583886E-7,
22.0,8.502596347587293E-7,
22.125,8.444051260090579E-7,
22.25,8.385949940028669E-7,
22.375,8.328305568839211E-7,
22.5,8.271131655134611E-7,
22.625,8.214442011032443E-7,
22.75,8.15825072992015E-7,
22.875,8.10257216495471E-7,
23.0,8.047420908933977E-7,
23.125,7.992811775129892E-7,
23.25,7.938759779319523E-7,
23.375,7.885280123080807E-7,
23.5,7.832388178112971E-7,
23.625,7.780099471949299E-7,
23.75,7.72842967478754E-7,
23.875,7.677394587716375E-7,
24.0,7.627010132003001E-7,
24.125,7.577292339901965E-7,
24.25,7.528257346672917E-7,
24.375,7.479921383879221E-7,
24.5,7.432300774082711E-7,
24.625,7.385411926920555E-7,
24.75,7.339271336489808E-7,
24.875,7.293895580129921E-7,
25.0,7.249301318651471E-7,

File: SimSurfing Bias Derating CSVs/0603, 1uF, 50V, X5R, PM10.csv
#GRT188R61H105KE13,,
#In Production,,
#2025/05/05,,
#c_dcbias_capacitance,,
#capacitance  25.0degC  AC0.01Vrms,,
DC Bias[V],Capacitance[F],
0.0,7.450631639702153E-7,
0.25,7.470843331303328E-7,
0.5,7.482097189761827E-7,
0.75,7.484350095976684E-7,
1.0,7.47769373532882E-7,
1.25,7.462330042384977E-7,
1.5,7.438549767659191E-7,
1.75,7.406713768295797E-7,
2.0,7.367236712095239E-7,
2.25,7.320572940911437E-7,
2.5,7.26720427649372E-7,
2.75,7.20762957677643E-7,
3.0,7.142355868262453E-7,
3.25,7.071890893581548E-7,
3.5,6.996736924443874E-7,
3.75,6.917385700197902E-7,
4.0,6.834314361679533E-7,
4.25,6.747982259327046E-7,
4.5,6.658828523754134E-7,
4.75,6.567270296127437E-7,
5.0,6.473701524728308E-7,
5.25,6.378492242906169E-7,
5.5,6.281988252166491E-7,
5.75,6.184511142295285E-7,
6.0,6.086358588139691E-7,
6.25,5.98780486988733E-7,
6.5,5.889101570385269E-7,
6.75,5.79047840919231E-7,
7.0,5.692144178664861E-7,
7.25,5.594287752443099E-7,
7.5,5.497079141249896E-7,
7.75,5.400670574962587E-7,
8.0,5.305197593498037E-7,
8.25,5.210780132196188E-7,
8.5,5.117523590132314E-7,
8.75,5.025519872166464E-7,
9.0,4.934848397586639E-7,
9.25,4.84557706995368E-7,
9.5,4.75776320424051E-7,
9.75,4.6714544086102167E-7,
10.0,4.586689419221092E-7,
10.25,4.5034988873098353E-7,
10.5,4.4219061185099723E-7,
10.75,4.341927764931637E-7,
11.0,4.2635744709817585E-7,
11.25,4.186851474255604E-7,
11.5,4.111759163098039E-7,
11.75,4.0382935926289053E-7,
12.0,3.9664469611621067E-7,
12.25,3.896208049034494E-7,
12.5,3.8275626219046204E-7,
12.75,3.7604938005938147E-7,
13.0,3.694982399525429E-7,
13.25,3.631007235782069E-7,
13.5,3.568545410746451E-7,
13.75,3.507572566225709E-7,
14.0,3.448063116883228E-7,
14.25,3.389990460720398E-7,
14.5,3.333327169263856E-7,
14.75,3.278045159026179E-7,
15.0,3.224115845717755E-7,
15.25,3.1715102825993427E-7,
15.5,3.120199284277298E-7,
15.75,3.0701535371580185E-7,
16.0,3.0213436976959136E-7,
16.25,2.973740479490139E-7,
16.5,2.9273147302091626E-7,
16.75,2.8820374992504494E-7,
17.0,2.837880096974459E-7,
17.25,2.7948141462873303E-7,
17.5,2.752811627286341E-7,
17.75,2.711844915625357E-7,
18.0,2.6718868152043296E-7,
18.25,2.632910585737081E-7,
18.5,2.5948899657061064E-7,
18.75,2.557799191169155E-7,
19.0,2.521613010843862E-7,
19.25,2.4863066978586855E-7,
19.5,2.451856058525067E-7,
19.75,2.418237438454087E-7,
20.0,2.385427726311919E-7,
20.25,2.353404355481624E-7,
20.5,2.3221453038744842E-7,
20.75,2.2916290921113706E-7,
21.0,2.2618347802739968E-7,
21.25,2.2327419634071057E-7,
21.5,2.2043307659350848E-7,
21.75,2.1765818351407256E-7,
22.0,2.1494763338394134E-7,
22.25,2.1229959323684896E-7,
22.5,2.097122800000009E-7,
22.75,2.071839595873337E-7,
23.0,2.0471294595347728E-7,
23.25,2.0229760011615078E-7,
23.5,1.9993632915396158E-7,
23.75,1.9762758518577686E-7,
24.0,1.9536986433715746E-7,
24.25,1.931617056987382E-7,
24.5,1.9100169028087532E-7,
24.75,1.8888843996835228E-7,
25.0,1.8682061647848863E-7,
25.25,1.8479692032559132E-7,
25.5,1.8281608979426837E-7,
25.75,1.8087689992385681E-7,
26.0,1.7897816150583392E-7,
26.25,1.771187200958591E-7,
26.5,1.7529745504183175E-7,
26.75,1.7351327852911951E-7,
27.0,1.7176513464392E-7,
27.25,1.7005199845555953E-7,
27.5,1.683728751183185E-7,
27.75,1.6672679899331547E-7,
28.0,1.651128327907777E-7,
28.25,1.6353006673295385E-7,
28.5,1.6197761773782754E-7,
28.75,1.604546286236839E-7,
29.0,1.58960267334517E-7,
29.25,1.574937261862104E-7,
29.5,1.5605422113331881E-7,
29.75,1.5464099105629456E-7,
30.0,1.532532970689041E-7,
30.25,1.5189042184555597E-7,
30.5,1.5055166896825291E-7,
30.75,1.4923636229281647E-7,
31.0,1.479438453340324E-7,
31.25,1.4667348066935172E-7,
31.5,1.4542464936073676E-7,
31.75,1.4419675039426646E-7,
32.0,1.4298920013708066E-7,
32.25,1.4180143181124632E-7,
32.5,1.4063289498411453E-7,
32.75,1.394830550747573E-7,
33.0,1.3835139287603883E-7,
33.25,1.3723740409191145E-7,
33.5,1.3614059888949704E-7,
33.75,1.3506050146554324E-7,
34.0,1.3399664962683326E-7,
34.25,1.3294859438413867E-7,
34.5,1.3191589955930145E-7,
34.75,1.3089814140506502E-7,
35.0,1.298949082372364E-7,
35.25,1.289058000788167E-7,
35.5,1.2793042831570903E-7,
35.75,1.2696841536363606E-7,
36.0,1.2601939434591768E-7,
36.25,1.2508300878174432E-7,
36.5,1.2415891228460158E-7,
36.75,1.2324676827052996E-7,
37.0,1.2234624967586493E-7,
37.25,1.2145703868416805E-7,
37.5,1.2057882646202234E-7,
37.75,1.1971131290340275E-7,
38.0,1.188542063823227E-7,
38.25,1.1800722351348225E-7,
38.5,1.1717008892064125E-7,
38.75,1.1634253501244152E-7,
39.0,1.1552430176544458E-7,
39.25,1.1471513651411199E-7,
39.5,1.1391479374749542E-7,
39.75,1.1312303491241044E-7,
40.0,1.1233962822285001E-7,
40.25,1.1156434847544327E-7,
40.5,1.1079697687072381E-7,
40.75,1.1003730084001607E-7,
41.0,1.09285113877742E-7,
41.25,1.085402153789514E-7,
41.5,1.0780241048189701E-7,
41.75,1.0707150991547067E-7,
42.0,1.0634732985133635E-7,
42.25,1.0562969176057846E-7,
42.5,1.0491842227472756E-7,
42.75,1.0421335305098418E-7,
43.0,1.0351432064151391E-7,
43.25,1.0282116636665205E-7,
43.5,1.0213373619188542E-7,
43.75,1.0145188060848153E-7,
44.0,1.0077545451762761E-7,
44.25,1.0010431711795833E-7,
44.5,9.943833179636017E-8,
44.75,9.877736602191248E-8,
45.0,9.81212912428881E-8,
45.25,9.746998278667232E-8,
45.5,9.682331976251782E-8,
45.75,9.618118496703013E-8,
46.0,9.554346479228291E-8,
46.25,9.491004913647366E-8,
46.5,9.428083131703235E-8,
46.75,9.365570798609337E-8,
47.0,9.303457904824608E-8,
47.25,9.24173475804955E-8,
47.5,9.180391975433704E-8,
47.75,9.119420475989389E-8,
48.0,9.058811473201979E-8,
48.25,8.998556467832882E-8,
48.5,8.938647240905595E-8,
48.75,8.879075846870829E-8,
49.0,8.819834606943507E-8,
49.25,8.76091610260538E-8,
49.5,8.702313169268915E-8,
49.75,8.644018890095496E-8,
50.0,8.586026589964141E-8,

File: SimSurfing Bias Derating CSVs/0603, 2.2uF, 16V, X5R, PM10.csv
#GRM188R61C225KE15,,
#To be Discontinued,,
#2025/05/05,,
#c_dcbias_capacitance,,
#capacitance  25.0degC  AC0.01Vrms,,
DC Bias[V],Capacitance[F],
0.0,1.8910706581534623E-6,
0.08,1.8954616530066867E-6,
0.16,1.8985245118087653E-6,
0.24,1.9003042359682544E-6,
0.32,1.9008474101616485E-6,
0.4,1.9002018741072675E-6,
0.48,1.8984164138986006E-6,
0.56,1.8955404735117585E-6,
0.64,1.8916238868262009E-6,
0.72,1.8867166302577653E-6,
0.8,1.880868595884677E-6,
0.88,1.8741293847654125E-6,
0.96,1.8665481199860622E-6,
1.04,1.8581732788421654E-6,
1.12,1.8490525434513876E-6,
1.2,1.839232669003139E-6,
1.28,1.8287593687877745E-6,
1.36,1.8176772150929928E-6,
1.44,1.80602955502639E-6,
1.52,1.793858440300849E-6,
1.6,1.7812045700114911E-6,
1.68,1.768107245443421E-6,
1.76,1.7546043359532522E-6,
1.84,1.7407322549966857E-6,
1.92,1.7265259453969953E-6,
2.0,1.7120188729850008E-6,
2.08,1.697243027775104E-6,
2.16,1.682228931883689E-6,
2.24,1.6670056534395162E-6,
2.32,1.6516008257726805E-6,
2.4,1.6360406712249266E-6,
2.48,1.6203500289551118E-6,
2.56,1.6045523861670698E-6,
2.64,1.5886699122272567E-6,
2.72,1.5727234951824934E-6,
2.8000000000000003,1.5567327802262033E-6,
2.88,1.5407162097087925E-6,
2.96,1.5246910643135351E-6,
3.04,1.5086735050677408E-6,
3.12,1.492678615884108E-6,
3.2,1.476720446360733E-6,
3.2800000000000002,1.460812054602712E-6,
3.36,1.4449655498506987E-6,
3.44,1.4291921347288942E-6,
3.52,1.4135021469533689E-6,
3.6,1.3979051003542595E-6,
3.68,1.3824097250998367E-6,
3.7600000000000002,1.3670240070109883E-6,
3.84,1.3517552258912807E-6,
3.92,1.3366099927948577E-6,
4.0,1.3215942861838434E-6,
4.08,1.3067134869254715E-6,
4.16,1.2919724121034079E-6,
4.24,1.2773753476194922E-6,
4.32,1.2629260795677214E-6,
4.4,1.2486279243868504E-6,
4.48,1.2344837577830951E-6,
4.5600000000000005,1.2204960424363124E-6,
4.64,1.206666854500146E-6,
4.72,1.1929979089195175E-6,
4.8,1.1794905835770913E-6,
4.88,1.1661459423037532E-6,
4.96,1.1529647567753452E-6,
5.04,1.1399475273231935E-6,
5.12,1.127094502698756E-6,
5.2,1.114405698811376E-6,
5.28,1.1018809164888854E-6,
5.36,1.0895197582798101E-6,
5.44,1.077321644345396E-6,
5.5200000000000005,1.0652858274685642E-6,
5.6000000000000005,1.0534114072150313E-6,
5.68,1.041697343287068E-6,
5.76,1.030142468098035E-6,
5.84,1.0187454986047093E-6,
5.92,1.0075050474293283E-6,
6.0,9.964196333079141E-7,
6.08,9.85487690889124E-7,
6.16,9.747075799220945E-7,
6.24,9.640775938593966E-7,
6.32,9.535959679034919E-7,
6.4,9.432608865301395E-7,
6.48,9.330704905065043E-7,
6.5600000000000005,9.230228834406255E-7,
6.640000000000001,9.131161378785355E-7,
6.72,9.033483009803338E-7,
6.8,8.93717399791867E-7,
6.88,8.842214461385576E-7,
6.96,8.748584411625037E-7,
7.04,8.656263795181961E-7,
7.12,8.565232532545983E-7,
7.2,8.475470553906961E-7,
7.28,8.386957832160803E-7,
7.36,8.299674413179073E-7,
7.44,8.213600443622885E-7,
7.5200000000000005,8.128716196413927E-7,
7.6000000000000005,8.045002093936515E-7,
7.68,7.962438729243204E-7,
7.76,7.881006885261809E-7,
7.84,7.800687552194639E-7,
7.92,7.72146194320109E-7,
8.0,7.643311508504747E-7,
8.08,7.566217947971834E-7,
8.16,7.490163222309834E-7,
8.24,7.415129562945363E-7,
8.32,7.34109948068908E-7,
8.4,7.268055773260558E-7,
8.48,7.195981531738616E-7,
8.56,7.124860146032051E-7,
8.64,7.054675309427644E-7,
8.72,6.985411022275124E-7,
8.8,6.917051594881792E-7,
8.88,6.849581649654909E-7,
8.96,6.782986122585032E-7,
9.040000000000001,6.717250264062585E-7,
9.120000000000001,6.652359639131339E-7,
9.200000000000001,6.588300127182438E-7,
9.28,6.525057921161575E-7,
9.36,6.462619526308293E-7,
9.44,6.400971758465713E-7,
9.52,6.340101742023601E-7,
9.6,6.27999690747619E-7,
9.68,6.220644988676043E-7,
9.76,6.162034019788729E-7,
9.84,6.104152331974083E-7,
9.92,6.046988549818381E-7,
10.0,5.990531587559309E-7,
10.08,5.934770645119598E-7,
10.16,5.879695203932171E-7,
10.24,5.825295022661713E-7,
10.32,5.771560132723867E-7,
10.4,5.718480833751801E-7,
10.48,5.666047688909052E-7,
10.56,5.614251520128538E-7,
10.64,5.563083403289546E-7,
10.72,5.512534663323681E-7,
10.8,5.462596869273099E-7,
10.88,5.413261829298784E-7,
10.96,5.364521585708636E-7,
11.040000000000001,5.316368409906114E-7,
11.120000000000001,5.26879479739357E-7,
11.200000000000001,5.2217934627241E-7,
11.28,5.175357334530941E-7,
11.36,5.129479550506111E-7,
11.44,5.08415345245396E-7,
11.52,5.039372581369127E-7,
11.6,4.9951306725456E-7,
11.68,4.95142165073747E-7,
11.76,4.90823962537906E-7,
11.84,4.865578885846171E-7,
11.92,4.823433896794556E-7,
12.0,4.78179929356047E-7,
12.08,4.740669877635315E-7,
12.16,4.700040612200995E-7,
12.24,4.6599066177586653E-7,
12.32,4.6202631678427235E-7,
12.4,4.5811056847932076E-7,
12.48,4.542429735653199E-7,
12.56,4.5042310281271886E-7,
12.64,4.466505406629507E-7,
12.72,4.429248848466245E-7,
12.8,4.392457460058943E-7,
12.88,4.3561274733091246E-7,
12.96,4.3202552420458244E-7,
13.040000000000001,4.2848372385704285E-7,
13.120000000000001,4.2498700503188866E-7,
13.200000000000001,4.215350376601552E-7,
13.280000000000001,4.181275025489598E-7,
13.36,4.1476409107529515E-7,
13.44,4.1144450489588236E-7,
13.52,4.0816845566311207E-7,
13.6,4.049356647556341E-7,
13.68,4.017458630162658E-7,
13.76,3.9859879050370046E-7,
13.84,3.954941962529053E-7,
13.92,3.9243183804691607E-7,
14.0,3.894114822012383E-7,
14.08,3.864329033561187E-7,
14.16,3.8349588428227835E-7,
14.24,3.8060021569629035E-7,
14.32,3.7774569608665677E-7,
14.4,3.7493213155246277E-7,
14.48,3.7215933564993663E-7,
14.56,3.6942712925257983E-7,
14.64,3.6673534042050056E-7,
14.72,3.640838042810298E-7,
14.8,3.6147236292068936E-7,
14.88,3.589008652859441E-7,
14.96,3.5636916709740604E-7,
15.040000000000001,3.538771307719856E-7,
15.120000000000001,3.5142462535800176E-7,
15.200000000000001,3.4901152647821617E-7,
15.280000000000001,3.466377162870088E-7,
15.36,3.443030834344229E-7,
15.44,3.4200752304336E-7,
15.52,3.3975093669644956E-7,
15.6,3.375332324324847E-7,
15.68,3.3535432475505084E-7,
15.76,3.3321413465104315E-7,
15.84,3.3111258961897925E-7,
15.92,3.290496237076238E-7,
16.0,3.2702517756825255E-7,

File: SimSurfing Bias Derating CSVs/0603, 22uF, 6.3V, X5R, PM20.csv
#GRM186R60J226ME15,,
#In Production,,
#2025/05/05,,
#c_dcbias_capacitance,,
#capacitance  25.0degC  AC0.01Vrms,,
DC Bias[V],Capacitance[F],
0.0,1.6230299599703704E-5,
0.0315,1.6285185712771686E-5,
0.063,1.6329422235844964E-5,
0.0945,1.6363310485994034E-5,
0.126,1.6387163871836586E-5,
0.1575,1.6401305928716575E-5,
0.189,1.640606845327725E-5,
0.2205,1.6401789740675786E-5,
0.252,1.6388812926536108E-5,
0.2835,1.6367484434693546E-5,
0.315,1.633815253083604E-5,
0.34650000000000003,1.6301165981345376E-5,
0.378,1.62568728158803E-5,
0.4095,1.6205619191645766E-5,
0.441,1.6147748356734464E-5,
0.47250000000000003,1.6083599709486347E-5,
0.504,1.6013507950420702E-5,
0.5355,1.5937802323025688E-5,
0.567,1.5856805939424124E-5,
0.5985,1.5770835186763217E-5,
0.63,1.5680199210102308E-5,
0.6615,1.5585199467440395E-5,
0.6930000000000001,1.548612935251988E-5,
0.7245,1.5383273881109833E-5,
0.756,1.527690943639913E-5,
0.7875,1.5167303569331514E-5,
0.819,1.5054714849711604E-5,
0.8505,1.4939392764088966E-5,
0.882,1.4821577656533538E-5,
0.9135,1.4701500708555449E-5,
0.9450000000000001,1.4579383954623677E-5,
0.9765,1.4455440329831065E-5,
1.008,1.4329873746490925E-5,
1.0395,1.4202879196599778E-5,
1.071,1.4074642877230743E-5,
1.1025,1.3945342336209434E-5,
1.134,1.3815146635431647E-5,
1.1655,1.3684216529532123E-5,
1.197,1.355270465764617E-5,
1.2285,1.3420755746192559E-5,
1.26,1.3288506820847015E-5,
1.2915,1.3156087425904336E-5,
1.323,1.3023619849449004E-5,
1.3545,1.2891219352867981E-5,
1.3860000000000001,1.2758994403371595E-5,
1.4175,1.26270469083202E-5,
1.449,1.2495472450245943E-5,
1.4805,1.2364360521608664E-5,
1.512,1.223379475838772E-5,
1.5435,1.2103853171746234E-5,
1.575,1.1974608377043063E-5,
1.6065,1.1846127819627158E-5,
1.638,1.1718473996852112E-5,
1.6695,1.1591704675847372E-5,
1.701,1.1465873106698324E-5,
1.7325,1.134102823063676E-5,
1.764,1.1217214883012149E-5,
1.7955,1.109447399082836E-5,
1.827,1.0972842764604408E-5,
1.8585,1.085235488451215E-5,
1.8900000000000001,1.0733040680603141E-5,
1.9215,1.0614927307131392E-5,
1.953,1.0498038910905483E-5,
1.9845,1.0382396793663512E-5,
2.016,1.0268019568503851E-5,
2.0475,1.0154923310410885E-5,
2.079,1.0043121700925721E-5,
2.1105,9.932626167064704E-6,
2.142,9.823446014521222E-6,
2.1735,9.715588555349293E-6,
2.205,9.609059230124981E-6,
2.2365,9.503861724835968E-6,
2.268,9.399998082520988E-6,
2.2995,9.29746880986661E-6,
2.331,9.196272978879084E-6,
2.3625,9.096408323777241E-6,
2.394,8.99787133324427E-6,
2.4255,8.900657338227715E-6,
2.457,8.804760595403472E-6,
2.4885,8.71017436643856E-6,
2.52,8.61689099327103E-6,
2.5515,8.524901969490216E-6,
2.583,8.434198007981465E-6,
2.6145,8.344769105025635E-6,
2.646,8.256604600926485E-6,
2.6775,8.169693237350627E-6,
2.709,8.084023211536284E-6,
2.7405,7.99958222743463E-6,
2.7720000000000002,7.916357543998587E-6,
2.8035,7.834336020680195E-6,
2.835,7.753504160320584E-6,
2.8665,7.673848149484724E-6,
2.898,7.595353896424336E-6,
2.9295,7.518007066736188E-6,
2.961,7.441793116848288E-6,
2.9925,7.366697325426332E-6,
3.024,7.292704822821686E-6,
3.0555,7.219800618620299E-6,
3.087,7.147969627437576E-6,
3.1185,7.077196692996619E-6,
3.15,7.007466610630729E-6,
3.1815,6.938764148239896E-6,
3.213,6.871074065822706E-6,
3.2445,6.804381133638936E-6,
3.276,6.738670149069889E-6,
3.3075,6.6739259522792565E-6,
3.339,6.6101334406914455E-6,
3.3705,6.547277582406244E-6,
3.402,6.48534342855741E-6,
3.4335,6.424316124710604E-6,
3.465,6.36418092134659E-6,
3.4965,6.3049231834655245E-6,
3.528,6.246528399386251E-6,
3.5595,6.188982188777174E-6,
3.591,6.132270309961147E-6,
3.6225,6.0763786665395755E-6,
3.654,6.021293313375612E-6,
3.6855,5.967000461984545E-6,
3.717,5.913486485351406E-6,
3.7485,5.8607379222366015E-6,
3.7800000000000002,5.808741480947747E-6,
3.8115,5.757484042699045E-6,
3.843,5.706952664492352E-6,
3.8745,5.657134581616232E-6,
3.906,5.608017209745212E-6,
3.9375,5.5595881467083085E-6,
3.969,5.511835173900662E-6,
4.0005,5.464746257407982E-6,
4.032,5.418309548821882E-6,
4.0635,5.372513385801963E-6,
4.095,5.327346292386759E-6,
4.1265,5.282796979066197E-6,
4.158,5.238854342652262E-6,
4.1895,5.195507465926586E-6,
4.221,5.15274561714034E-6,
4.2525,5.110558249305927E-6,
4.284,5.0689349993587535E-6,
4.3155,5.027865687164321E-6,
4.347,4.9873403143894005E-6,
4.3785,4.9473490632659055E-6,
4.41,4.907882295222346E-6,
4.4415000000000004,4.868930549422449E-6,
4.473,4.830484541226024E-6,
4.5045,4.7925351605447725E-6,
4.536,4.755073470121093E-6,
4.5675,4.718090703758623E-6,
4.599,4.6815782644751805E-6,
4.6305,4.645527722599184E-6,
4.662,4.609930813823984E-6,
4.6935,4.574779437221038E-6,
4.725,4.5400656531973745E-6,
4.7565,4.50578168144855E-6,
4.788,4.4719198988580675E-6,
4.8195,4.438472837378437E-6,
4.851,4.4054331819062475E-6,
4.8825,4.372793768122786E-6,
4.914,4.340547580327938E-6,
4.9455,4.3086877492681E-6,
4.977,4.277207549964358E-6,
5.0085,4.246100399505684E-6,
5.04,4.2153598548864595E-6,
5.0715,4.184979610802611E-6,
5.103,4.154953497491842E-6,
5.1345,4.1252754785296644E-6,
5.166,4.0959396486865395E-6,
5.1975,4.066940231754948E-6,
5.229,4.038271578398776E-6,
5.2605,4.009928164033539E-6,
5.292,3.981904586682863E-6,
5.3235,3.954195564874641E-6,
5.355,3.9267959355657405E-6,
5.3865,3.899700652043949E-6,
5.418,3.872904781882302E-6,
5.4495000000000005,3.84640350489499E-6,
5.481,3.820192111128781E-6,
5.5125,3.794265998847545E-6,
5.5440000000000005,3.768620672565435E-6,
5.5755,3.743251741083282E-6,
5.607,3.718154915554278E-6,
5.6385,3.693326007579459E-6,
5.67,3.6687609272988673E-6,
5.7015,3.644455681540501E-6,
5.733,3.6204063719674476E-6,
5.7645,3.596609193258923E-6,
5.796,3.573060431315132E-6,
5.8275,3.5497564614763754E-6,
5.859,3.5266937467832903E-6,
5.8905,3.5038688362496346E-6,
5.922,3.4812783631523363E-6,
5.9535,3.458919043362332E-6,
5.985,3.4367876736925895E-6,
6.0165,3.414881130271314E-6,
6.048,3.393196366931927E-6,
6.0795,3.3717304136312364E-6,
6.111,3.350480374909271E-6,
6.1425,3.3294434283408116E-6,
6.174,3.3086168230402723E-6,
6.2055,3.2879978781743548E-6,
6.237,3.267583981497317E-6,
6.2685,3.247372587931482E-6,
6.3,3.2273612181409445E-6,
