Repository: CDFER/Ceramic-Capacitor-Derating

# Ceramic Capacitor DC Bias Derating Analysis

This repository provides a Jupyter Notebook and supporting data for analyzing the DC bias derating behavior of ceramic capacitors. The analysis visualizes how real capacitance per area changes with applied DC bias for various MLCC packages, capacitance values, and dielectrics, using data exported from Murata's SimSurfing tool.

## Features

- Reads multiple CSV files containing DC bias derating curves for different capacitors.
- Normalizes capacitance by package area for fair comparison.
- Plots capacitance density vs. DC bias for all capacitors in the dataset.
- Highlights the capacitance at a user-defined target voltage (default: 3.3V).

File: SimSurfing Bias Derating CSVs/0603, 4.7uF, 16V, X5R, PM10.csv
#GRM188R61C475KE11,,
#In Production,,
#2025/05/05,,
#c_dcbias_capacitance,,
#capacitance  25.0degC  AC0.01Vrms,,
DC Bias[V],Capacitance[F],
0.0,3.620455205039254E-6,
0.08,3.652483825422112E-6,
0.16,3.680083790708981E-6,
0.24,3.703399273440895E-6,
0.32,3.7225837173852758E-6,
0.4,3.7377979189115132E-6,
0.48,3.7492082625870584E-6,
0.56,3.7569851108213934E-6,
0.64,3.761301345181748E-6,
0.72,3.7623310552233512E-6,
0.8,3.7602483692744273E-6,
0.88,3.755226420547509E-6,
0.96,3.747436441171668E-6,
1.04,3.7370469762144007E-6,
1.12,3.7242232094497326E-6,
1.2,3.7091263924959084E-6,
1.28,3.6919133689612324E-6,
1.36,3.672736185371399E-6,
1.44,3.6517417808820773E-6,
1.52,3.629071748084896E-6,
1.6,3.6048621575739756E-6,
1.68,3.579243439339092E-6,
1.76,3.5523403144749722E-6,
1.84,3.5242717711353724E-6,
1.92,3.4951510791033504E-6,
2.0,3.465085837789997E-6,
2.08,3.434178052906424E-6,
2.16,3.4025242374718496E-6,
2.24,3.3702155332231913E-6,
2.32,3.3373378488733184E-6,
2.4,3.3039720120266482E-6,
2.48,3.2701939318987703E-6,
2.56,3.236074770303303E-6,
2.64,3.2016811186610894E-6,
2.72,3.167075179057265E-6,
2.8000000000000003,3.1323149476193426E-6,
2.88,3.0974543987157436E-6,
2.96,3.0625436686805502E-6,
3.04,3.0276292379560267E-6,
3.12,2.9927541107135432E-6,
3.2,2.957957991164022E-6,
3.2800000000000002,2.9232774559048985E-6,
3.36,2.8887461217701845E-6,
3.44,2.854394808758255E-6,
3.52,2.8202516977053264E-6,
3.6,2.7863424824562654E-6,
3.68,2.7526905163568573E-6,
3.7600000000000002,2.719316952954579E-6,
3.84,2.6862408808500643E-6,
3.92,2.6534794526881627E-6,
4.0,2.6210480083177187E-6,
4.08,2.5889601921830486E-6,
4.16,2.5572280650389376E-6,
4.24,2.5258622101042246E-6,
4.32,2.4948718337881276E-6,
4.4,2.4642648611400507E-6,
4.48,2.434048026184049E-6,
4.5600000000000005,2.404226957309926E-6,
4.64,2.3748062578985718E-6,
4.72,2.345789582364156E-6,
4.8,2.317179707797996E-6,
4.88,2.288978601400123E-6,
4.96,2.26118748388396E-6,
5.04,2.233806889037517E-6,
5.12,2.2068367196232643E-6,
5.2,2.1802762997928917E-6,
5.28,2.1541244241921726E-6,
5.36,2.128379403923689E-6,
5.44,2.103039109532197E-6,
5.5200000000000005,2.0781010111707945E-6,
5.6000000000000005,2.0535622161008336E-6,
5.68,2.0294195036732477E-6,
5.76,2.0056693579321037E-6,
5.84,1.9823079979764356E-6,
5.92,1.959331406209214E-6,
6.0,1.936735354598237E-6,
6.08,1.9145154290659445E-6,
6.16,1.8926670521210268E-6,
6.24,1.8711855038387566E-6,
6.32,1.8500659412909534E-6,
6.4,1.8293034165224911E-6,
6.48,1.8088928931647755E-6,
6.5600000000000005,1.7888292617731684E-6,
6.640000000000001,1.769107353969383E-6,
6.72,1.7497219554664385E-6,
6.8,1.7306678180484513E-6,
6.88,1.7119396705742023E-6,
6.96,1.6935322290693073E-6,
7.04,1.675440205967266E-6,
7.12,1.6576583185575978E-6,
7.2,1.6401812966941085E-6,
7.28,1.623003889814817E-6,
7.36,1.606120873320259E-6,
7.44,1.5895270543557876E-6,
7.5200000000000005,1.573217277038969E-6,
7.6000000000000005,1.5571864271719457E-6,
7.68,1.5414294364753903E-6,
7.76,1.5259412863786842E-6,
7.84,1.5107170113985425E-6,
7.92,1.4957517021364274E-6,
8.0,1.4810405079229326E-6,
8.08,1.4665786391358467E-6,
8.16,1.452361369216386E-6,
8.24,1.4383840364067473E-6,
8.32,1.4246420452306988E-6,
8.4,1.4111308677370904E-6,
8.48,1.3978460445253353E-6,
8.56,1.3847831855702172E-6,
8.64,1.3719379708622127E-6,
8.72,1.359306150879137E-6,
8.8,1.34688354690227E-6,
8.88,1.3346660511910912E-6,
8.96,1.32264962702852E-6,
9.040000000000001,1.310830308647751E-6,
9.120000000000001,1.2992042010519797E-6,
9.200000000000001,1.2877674797360694E-6,
9.28,1.2765163903200628E-6,
9.36,1.2654472481023718E-6,
9.44,1.2545564375409678E-6,
9.52,1.2438404116696363E-6,
9.6,1.2332956914561404E-6,
9.68,1.2229188651084036E-6,
9.76,1.212706587334794E-6,
9.84,1.202655578563521E-6,
9.92,1.1927626241263396E-6,
10.0,1.1830245734108845E-6,
10.08,1.1734383389862365E-6,
10.16,1.1640008957050469E-6,
10.24,1.1547092797863094E-6,
10.32,1.1455605878817365E-6,
10.4,1.1365519761289272E-6,
10.48,1.127680659193967E-6,
10.56,1.1189439093061655E-6,
10.64,1.1103390552869905E-6,
10.72,1.1018634815757588E-6,
10.8,1.0935146272534397E-6,
10.88,1.0852899850669884E-6,
10.96,1.0771871004552277E-6,
11.040000000000001,1.0692035705781522E-6,
11.120000000000001,1.0613370433508024E-6,
11.200000000000001,1.0535852164828572E-6,
11.28,1.0459458365252312E-6,
11.36,1.03841669792444E-6,
11.44,1.030995642085604E-6,
11.52,1.0236805564452192E-6,
11.6,1.0164693735536352E-6,
11.68,1.0093600701688683E-6,
11.76,1.0023506663612624E-6,
11.84,9.95439224630245E-7,
11.92,9.886238490331111E-7,
12.0,9.819026843264409E-7,
12.08,9.752739151202886E-7,
12.16,9.687357650454742E-7,
12.24,9.622864959341614E-7,
12.32,9.559244070138619E-7,
12.4,9.496478341150556E-7,
12.48,9.434551488922562E-7,
12.56,9.37344758059087E-7,
12.64,9.313151026368044E-7,
12.72,9.253646572167435E-7,
12.8,9.194919292363239E-7,
12.88,9.136954582688067E-7,
12.96,9.07973815326665E-7,
13.040000000000001,9.023256021783442E-7,
13.120000000000001,8.967494506785647E-7,
13.200000000000001,8.912440221118657E-7,
13.280000000000001,8.858080065493733E-7,
13.36,8.804401222185184E-7,
13.44,8.75139114885681E-7,
13.52,8.699037572517849E-7,
13.6,8.647328483600288E-7,
13.68,8.596252130164453E-7,
13.76,8.545797012225101E-7,
13.84,8.495951876197354E-7,
13.92,8.446705709462247E-7,
14.0,8.398047735049942E-7,
14.08,8.349967406434487E-7,
14.16,8.302454402445198E-7,
14.24,8.255498622287327E-7,
14.32,8.209090180670857E-7,
14.4,8.163219403047583E-7,
14.48,8.117876820952774E-7,
14.56,8.073053167450237E-7,
14.64,8.028739372676269E-7,
14.72,7.984926559487051E-7,
14.8,7.941606039198405E-7,
14.88,7.898769307423017E-7,
14.96,7.856408040002123E-7,
15.040000000000001,7.814514089025558E-7,
15.120000000000001,7.773079478943526E-7,
15.200000000000001,7.732096402764576E-7,
15.280000000000001,7.691557218340468E-7,
15.36,7.651454444734262E-7,
15.44,7.61178075866931E-7,
15.52,7.5725289910619E-7,
15.6,7.533692123627526E-7,
15.68,7.495263285568851E-7,
15.76,7.457235750336119E-7,
15.84,7.419602932460424E-7,
15.92,7.382358384460765E-7,
16.0,7.345495793820371E-7,

File: SimSurfing Bias Derating CSVs/0805, 10uF, 50V, X5R, PM10.csv
#GRM21BR61H106KE43,,
#In Production,,
#2025/05/05,,
#c_dcbias_capacitance,,
#capacitance  25.0degC  AC0.01Vrms,,
DC Bias[V],Capacitance[F],
0.0,7.281730555401112E-6,
0.25,7.433972377452318E-6,
0.5,7.533317192864388E-6,
0.75,7.585171377032307E-6,
1.0,7.595126593213442E-6,
1.25,7.5687138939403365E-6,
1.5,7.511230142983906E-6,
1.75,7.427623666108557E-6,
2.0,7.322426542607897E-6,
2.25,7.199722301691876E-6,
2.5,7.063139498074356E-6,
2.75,6.915863404100352E-6,
3.0,6.760659697986374E-6,
3.25,6.599905464564911E-6,
3.5,6.435624027843407E-6,
3.75,6.269521108227163E-6,
4.0,6.103020563337294E-6,
4.25,5.937298559341886E-6,
4.5,5.77331546043122E-6,
4.75,5.611845046472593E-6,
5.0,5.453500898503724E-6,
5.25,5.298759950098344E-6,
5.5,5.1479833073747505E-6,
5.75,5.001434505554332E-6,
6.0,4.859295406483861E-6,
6.25,4.721679957825999E-6,
6.5,4.588646037048942E-6,
6.75,4.4602055966209925E-6,
7.0,4.3363333143819126E-6,
7.25,4.2169739373846125E-6,
7.5,4.102048490309537E-6,
7.75,3.991459502028844E-6,
8.0,3.885095386817547E-6,
8.25,3.782834100558594E-6,
8.5,3.6845461773477512E-6,
8.75,3.590097238304691E-6,
9.0,3.4993500521734105E-6,
9.25,3.412166216419006E-6,
9.5,3.3284075179271375E-6,
9.75,3.247937023994635E-6,
10.0,3.17061994695824E-6,
10.25,3.0963243194370696E-6,
10.5,3.0249215116545293E-6,
10.75,2.9562866175584743E-6,
11.0,2.8902987323793396E-6,
11.25,2.826841140770538E-6,
11.5,2.7658014316871665E-6,
11.75,2.7070715536075877E-6,
12.0,2.6505478215311917E-6,
12.25,2.596130885338331E-6,
12.5,2.54372566752961E-6,
12.75,2.493241277033327E-6,
13.0,2.444590904644068E-6,
13.25,2.397691704704652E-6,
13.5,2.352464666840987E-6,
13.75,2.3088344808824054E-6,
14.0,2.2667293975319757E-6,
14.25,2.2260810868716286E-6,
14.5,2.1868244963873277E-6,
14.75,2.14889770986305E-6,
15.0,2.112241808212575E-6,
15.25,2.076800733084427E-6,
15.5,2.042521153881422E-6,
15.75,2.0093523386755387E-6,
16.0,1.9772460293664734E-6,
16.25,1.9461563213229825E-6,
16.5,1.916039547657385E-6,
16.75,1.8868541682107372E-6,
17.0,1.8585606632682968E-6,
17.25,1.8311214319775142E-6,
17.5,1.8045006954040181E-6,
17.75,1.7786644041322945E-6,
18.0,1.7535801502952308E-6,
18.25,1.729217083900048E-6,
18.5,1.7055458333067415E-6,
18.75,1.6825384297059924E-6,
19.0,1.6601682354389834E-6,
19.25,1.6384098759987831E-6,
19.5,1.6172391755522622E-6,
19.75,1.5966330958224217E-6,
20.0,1.5765696781736085E-6,
20.25,1.557027988744926E-6,
20.5,1.5379880664815914E-6,
20.75,1.51943087391837E-6,
21.0,1.5013382505743372E-6,
21.25,1.4836928688234846E-6,
21.5,1.4664781921110714E-6,
21.75,1.4496784353915883E-6,
22.0,1.433278527669107E-6,
22.25,1.4172640765270134E-6,
22.5,1.401621334539094E-6,
22.75,1.3863371674596359E-6,
23.0,1.3713990240951008E-6,
23.25,1.3567949077651369E-6,
23.5,1.3425133492655411E-6,
23.75,1.328543381250407E-6,
24.0,1.3148745139551928E-6,
24.25,1.3014967121866554E-6,
24.5,1.2884003735097861E-6,
24.75,1.2755763075657249E-6,
25.0,1.2630157164581862E-6,
25.25,1.2507101761497542E-6,
25.5,1.2386516188124504E-6,
25.75,1.226832316080145E-6,
26.0,1.215244863153479E-6,
26.25,1.2038821637108263E-6,
26.5,1.1927374155812928E-6,
26.75,1.1818040971382673E-6,
27.0,1.1710759543748105E-6,
27.25,1.1605469886236546E-6,
27.5,1.1502114448874818E-6,
27.75,1.1400638007466465E-6,
28.0,1.1300987558135165E-6,
28.25,1.1203112217042256E-6,
28.5,1.1106963125006392E-6,
28.75,1.1012493356766257E-6,
29.0,1.0919657834639119E-6,
29.25,1.0828413246350596E-6,
29.5,1.0738717966813336E-6,
29.75,1.0650531983652934E-6,
30.0,1.0563816826284616E-6,
30.25,1.0478535498362952E-6,
30.5,1.0394652413425138E-6,
30.75,1.0312133333570705E-6,
31.0,1.0230945311022347E-6,
31.25,1.0151056632419636E-6,
31.5,1.0072436765711396E-6,
31.75,9.99505630951669E-7,
32.0,9.918886944827212E-7,
32.25,9.843901388942263E-7,
32.5,9.770073351518833E-7,
32.75,9.697377492637354E-7,
33.0,9.625789382783074E-7,
33.25,9.555285464649946E-7,
33.5,9.485843016679346E-7,
33.75,9.417440118248278E-7,
34.0,9.350055616428836E-7,
34.25,9.283669094245282E-7,
34.5,9.218260840354338E-7,
34.75,9.153811820082564E-7,
35.0,9.090303647758767E-7,
35.25,9.027718560276575E-7,
35.5,8.966039391833111E-7,
35.75,8.905249549787091E-7,
36.0,8.845332991583006E-7,
36.25,8.786274202697587E-7,
36.5,8.728058175553079E-7,
36.75,8.670670389360329E-7,
37.0,8.614096790845745E-7,
37.25,8.558323775820339E-7,
37.5,8.503338171557511E-7,
37.75,8.449127219936694E-7,
38.0,8.395678561324521E-7,
38.25,8.342980219154871E-7,
38.5,8.291020585179908E-7,
38.75,8.239788405361757E-7,
39.0,8.189272766373932E-7,
39.25,8.13946308268875E-7,
39.5,8.090349084221542E-7,
39.75,8.041920804510112E-7,
40.0,7.994168569402947E-7,
40.25,7.947082986236234E-7,
40.5,7.900654933476016E-7,
40.75,7.85487555080844E-7,
41.0,7.809736229653811E-7,
41.25,7.76522860409007E-7,
41.5,7.721344542167319E-7,
41.75,7.678076137593223E-7,
42.0,7.635415701778131E-7,
42.25,7.593355756219849E-7,
42.5,7.551889025217222E-7,
42.75,7.511008428894896E-7,
43.0,7.470707076529618E-7,
43.25,7.430978260161117E-7,
43.5,7.391815448479314E-7,
43.75,7.353212280972898E-7,
44.0,7.315162562330865E-7,
44.25,7.277660257082584E-7,
44.5,7.240699484472046E-7,
44.75,7.204274513549113E-7,
45.0,7.168379758474412E-7,
45.25,7.133009774027947E-7,
45.5,7.098159251308201E-7,
45.75,7.063823013620484E-7,
46.0,7.029996012541492E-7,
46.25,6.996673324155511E-7,
46.5,6.963850145452121E-7,
46.75,6.931521790883808E-7,
47.0,6.899683689069679E-7,
47.25,6.868331379646175E-7,
47.5,6.837460510254122E-7,
47.75,6.807066833657422E-7,
48.0,6.777146204989638E-7,
48.25,6.747694579120681E-7,
48.5,6.718708008141259E-7,
48.75,6.690182638956637E-7,
49.0,6.662114710989932E-7,
49.25,6.634500553986084E-7,
49.5,6.607336585914843E-7,
49.75,6.580619310968275E-7,
50.0,6.554345317648365E-7,

File: SimSurfing Bias Derating CSVs/0805, 22uF, 25V, X5R, PM20.csv
#GRM21BR61E226ME44,,
#In Production,,
#2025/05/05,,
#c_dcbias_capacitance,,
#capacitance  25.0degC  AC0.01Vrms,,
DC Bias[V],Capacitance[F],
0.0,1.6856755727767057E-5,
0.125,1.6960994453761617E-5,
0.25,1.7030943282545797E-5,
0.375,1.7068099129808037E-5,
0.5,1.70740935405739E-5,
0.625,1.705066213793206E-5,
0.75,1.6999616156758994E-5,
0.875,1.6922816286545236E-5,
1.0,1.6822148963106562E-5,
1.125,1.669950517553213E-5,
1.25,1.6556761792349487E-5,
1.375,1.639576535914904E-5,
1.5,1.6218318278421217E-5,
1.625,1.6026167250161876E-5,
1.75,1.5820993828083435E-5,
1.875,1.5604406930023943E-5,
2.0,1.5377937131235956E-5,
2.125,1.514303256502909E-5,
2.25,1.4901056255201113E-5,
2.375,1.4653284708597613E-5,
2.5,1.4400907602711517E-5,
2.625,1.4145028411944199E-5,
2.75,1.3886665826467604E-5,
2.875,1.3626755828814654E-5,
3.0,1.3366154305088577E-5,
3.125,1.3105640079720488E-5,
3.25,1.2845918274419342E-5,
3.375,1.2587623903513207E-5,
3.5,1.233132562890156E-5,
3.625,1.2077529608009493E-5,
3.75,1.1826683377884972E-5,
3.875,1.1579179727377184E-5,
4.0,1.1335360517290247E-5,
4.125,1.1095520415737849E-5,
4.25,1.085991052234381E-5,
4.375,1.062874186064459E-5,
4.5,1.0402188723087633E-5,
4.625,1.0180391857358715E-5,
4.75,9.963461486525598E-6,
4.875,9.751480158666364E-6,
5.0,9.544505424341162E-6,
5.125,9.342572342541546E-6,
5.25,9.145695817505883E-6,
5.375,8.953872770343048E-6,
5.5,8.767084150571222E-6,
5.625,8.585296793504034E-6,
5.75,8.408465130174294E-6,
5.875,8.236532756909752E-6,
6.0,8.06943387195113E-6,
6.125,7.907094586699342E-6,
6.25,7.749434119199827E-6,
6.375,7.59636587739912E-6,
6.5,7.447798439619385E-6,
6.625,7.303636439442687E-6,
6.75,7.163781361989224E-6,
6.875,7.028132258261561E-6,
7.0,6.896586384017105E-6,
7.125,6.769039769159788E-6,
7.25,6.645387723379417E-6,
7.375,6.5255252835563405E-6,
7.5,6.409347607847796E-6,
7.625,6.296750321287186E-6,
7.75,6.187629817278415E-6,
7.875,6.081883519104997E-6,
8.0,5.979410105213772E-6,
8.125,5.880109701830444E-6,
8.25,5.783884046134265E-6,
8.375,5.6906366229491625E-6,
8.5,5.600272777742829E-6,
8.625,5.512699808366879E-6,
8.75,5.427827037912447E-6,
8.875,5.34556587072099E-6,
9.0,5.265829833484583E-6,
9.125,5.188534603152889E-6,
9.25,5.113598023249762E-6,
9.375,5.040940110004638E-6,
9.5,4.970483049594129E-6,
9.625,4.902151187671547E-6,
9.75,4.8358710122485805E-6,
9.875,4.771571130804169E-6,
10.0,4.709182242585297E-6,
10.125,4.648637106769534E-6,
10.25,4.589870507194774E-6,
10.375,4.532819214290291E-6,
10.5,4.477421944710372E-6,
10.625,4.423619319188706E-6,
10.75,4.3713538190131795E-6,
10.875,4.320569741504527E-6,
11.0,4.271213154834722E-6,
11.125,4.223231852457155E-6,
11.25,4.176575307439383E-6,
11.375,4.131194626873198E-6,
11.5,4.087042506590351E-6,
11.625,4.0440731863030894E-6,
11.75,4.00224240538798E-6,
11.875,3.961507359302459E-6,
12.0,3.9218266569063486E-6,
12.125,3.8831602785789585E-6,
12.25,3.845469535354267E-6,
12.375,3.8087170290505983E-6,
12.5,3.7728666134251617E-6,
12.625,3.737883356456927E-6,
12.75,3.7037335036708496E-6,
12.875,3.670384442601213E-6,
13.0,3.6378046684011164E-6,
13.125,3.6059637504917127E-6,
13.25,3.5748323003943323E-6,
13.375,3.5443819406050573E-6,
13.5,3.514585274558705E-6,
13.625,3.485415857676419E-6,
13.75,3.4568481694008395E-6,
13.875,3.428857586296228E-6,
14.0,3.401420356069031E-6,
14.125,3.3745135725932777E-6,
14.25,3.3481151518278864E-6,
14.375,3.322203808614923E-6,
14.5,3.2967590343911655E-6,
14.625,3.2717610756289056E-6,
14.75,3.247190913176277E-6,
14.875,3.223030242248875E-6,
15.0,3.1992614532212105E-6,
15.125,3.1758676130920586E-6,
15.25,3.152832447560076E-6,
15.375,3.1301403238026558E-6,
15.5,3.107776233769825E-6,
15.625,3.085725778099191E-6,
15.75,3.063975150534735E-6,
15.875,3.0425111228338353E-6,
16.0,3.0213210301947786E-6,
16.125,3.000392757071492E-6,
16.25,2.9797147234427646E-6,
16.375,2.9592758714862533E-6,
16.5,2.9390656525671376E-6,
16.625,2.9190740146288183E-6,
16.75,2.89929138987415E-6,
16.875,2.8797086827478993E-6,
17.0,2.8603172582202664E-6,
17.125,2.8411089303016752E-6,
17.25,2.8220759508279716E-6,
17.375,2.8032109984492536E-6,
17.5,2.78450716785282E-6,
17.625,2.7659579591627014E-6,
17.75,2.74755726752646E-6,
17.875,2.729299372878572E-6,
18.0,2.7111789298551417E-6,
18.125,2.693190957856428E-6,
18.25,2.6753308312614653E-6,
18.375,2.6575942697493913E-6,
18.5,2.6399773287667055E-6,
18.625,2.6224763901000736E-6,
18.75,2.605088152563456E-6,
18.875,2.5878096227882874E-6,
19.0,2.570638106117542E-6,
19.125,2.5535711976185285E-6,
19.25,2.5366067731548807E-6,
19.375,2.51974298059133E-6,
19.5,2.5029782310719897E-6,
19.625,2.486311190409135E-6,
19.75,2.469740770560068E-6,
19.875,2.453266121193333E-6,
20.0,2.4368866213845207E-6,
20.125,2.4206018713701456E-6,
20.25,2.404411684434797E-6,
20.375,2.388316078903428E-6,
20.5,2.37231527024005E-6,
20.625,2.3564096632509738E-6,
20.75,2.34059984442083E-6,
20.875,2.3248865743599833E-6,
21.0,2.309270780404088E-6,
21.125,2.293753549302816E-6,
21.25,2.2783361200948618E-6,
21.375,2.2630198770815995E-6,
21.5,2.247806342988625E-6,
21.625,2.232697172255195E-6,
21.75,2.2176941444845125E-6,
21.875,2.2027991580691437E-6,
22.0,2.1880142239882567E-6,
22.125,2.173341459757889E-6,
22.25,2.158783083593627E-6,
22.375,2.1443414087220446E-6,
22.5,2.1300188379358735E-6,
22.625,2.115817858286991E-6,
22.75,2.1017410360294487E-6,
22.875,2.0877910117277697E-6,
23.0,2.0739704956197E-6,
23.125,2.0602822631519545E-6,
23.25,2.046729150766172E-6,
23.375,2.0333140519125555E-6,
23.5,2.0200399132403058E-6,
23.625,2.0069097311037065E-6,
23.75,1.993926548231655E-6,
23.875,1.981093450681827E-6,
24.0,1.9684135649935673E-6,
24.125,1.955890055651531E-6,
24.25,1.9435261227436456E-6,
24.375,1.93132499987879E-6,
24.5,1.9192899523902056E-6,
24.625,1.907424275767494E-6,
24.75,1.8957312943691708E-6,
24.875,1.8842143603646116E-6,
25.0,1.8728768530038914E-6,

File: SimSurfing Bias Derating CSVs/0805, 47uF, 6.3V, X5R, PM20.csv
#GRM219R60J476ME44,,
#In Production,,
#2025/05/05,,
#c_dcbias_capacitance,,
#capacitance  25.0degC  AC0.01Vrms,,
DC Bias[V],Capacitance[F],
0.0,3.3613722792903185E-5,
0.0315,3.369209537178189E-5,
0.063,3.3755742930633765E-5,
0.0945,3.380501738757814E-5,
0.126,3.384028113437486E-5,
0.1575,3.386190556949207E-5,
0.189,3.3870269694529776E-5,
0.2205,3.3865758775340616E-5,
0.252,3.384876306873183E-5,
0.2835,3.3819676615210545E-5,
0.315,3.3778896097839575E-5,
0.34650000000000003,3.3726819766940835E-5,
0.378,3.366384643004661E-5,
0.4095,3.3590374506241186E-5,
0.441,3.350680114377466E-5,
0.47250000000000003,3.341352139961971E-5,
0.504,3.3310927479450966E-5,
0.5355,3.319940803637415E-5,
0.567,3.307934752658533E-5,
0.5985,3.295112562003031E-5,
0.63,3.281511666406305E-5,
0.6615,3.26716891980033E-5,
0.6930000000000001,3.2521205516456774E-5,
0.7245,3.236402127923714E-5,
0.756,3.2200485165684933E-5,
0.7875,3.2030938571191046E-5,
0.819,3.18557153437335E-5,
0.8505,3.167514155825516E-5,
0.882,3.148953532672553E-5,
0.9135,3.129920664179119E-5,
0.9450000000000001,3.110445725193132E-5,
0.9765,3.090558056610393E-5,
1.008,3.070286158591947E-5,
1.0395,3.049657686343454E-5,
1.071,3.0286994482716203E-5,
1.1025,3.0074374063411394E-5,
1.134,2.985896678459636E-5,
1.1655,2.9641015427275732E-5,
1.197,2.942075443395893E-5,
1.2285,2.919840998380376E-5,
1.26,2.8974200081921623E-5,
1.2915,2.8748334661453307E-5,
1.323,2.8521015697169046E-5,
1.3545,2.829243732932804E-5,
1.3860000000000001,2.8062785996687197E-5,
1.4175,2.7832240577553396E-5,
1.449,2.7600972537857745E-5,
1.4805,2.7369146085314376E-5,
1.512,2.713691832874653E-5,
1.5435,2.690443944175912E-5,
1.575,2.6671852829969987E-5,
1.6065,2.64392953010845E-5,
1.638,2.6206897237127392E-5,
1.6695,2.597478276822716E-5,
1.701,2.5743069947366117E-5,
1.7325,2.551187092557617E-5,
1.764,2.5281292127091615E-5,
1.7955,2.5051434424022124E-5,
1.827,2.4822393310126533E-5,
1.8585,2.4594259073353206E-5,
1.8900000000000001,2.4367116966770185E-5,
1.9215,2.414104737763451E-5,
1.953,2.3916125994287983E-5,
1.9845,2.3692423970678392E-5,
2.016,2.3470008088269492E-5,
2.0475,2.3248940915167322E-5,
2.079,2.3029280962293405E-5,
2.1105,2.2811082836471625E-5,
2.142,2.2594397390297817E-5,
2.1735,2.2379271868715024E-5,
2.205,2.2165750052172276E-5,
2.2365,2.1953872396354617E-5,
2.268,2.1743676168377554E-5,
2.2995,2.1535195579450838E-5,
2.331,2.132846191396719E-5,
2.3625,2.1123503655003738E-5,
2.394,2.0920346606241863E-5,
2.4255,2.071901401030364E-5,
2.457,2.0519526663536903E-5,
2.4885,2.0321903027250054E-5,
2.52,2.012615933544302E-5,
2.5515,1.9932309699081008E-5,
2.583,1.9740366206921108E-5,
2.6145,1.9550339022992013E-5,
2.646,1.9362236480716206E-5,
2.6775,1.9176065173793477E-5,
2.709,1.8991830043862177E-5,
2.7405,1.880953446502573E-5,
2.7720000000000002,1.8629180325291033E-5,
2.8035,1.8450768105010254E-5,
2.835,1.827429695237177E-5,
2.8665,1.809976475602572E-5,
2.898,1.792716821490755E-5,
2.9295,1.7756502905343174E-5,
2.961,1.7587763345490926E-5,
2.9925,1.74209430572135E-5,
3.024,1.7256034625435727E-5,
3.0555,1.709302975507324E-5,
3.087,1.6931919325599768E-5,
3.1185,1.6772693443317025E-5,
3.15,1.6615341491415467E-5,
3.1815,1.6459852177888693E-5,
3.213,1.6306213581359077E-5,
3.2445,1.6154413194900433E-5,
3.276,1.6004437967921777E-5,
3.3075,1.585627434616459E-5,
3.339,1.5709908309896225E-5,
3.3705,1.5565325410358213E-5,
3.402,1.5422510804517542E-5,
3.4335,1.5281449288204898E-5,
3.465,1.5142125327682141E-5,
3.4965,1.5004523089702175E-5,
3.528,1.4868626470117295E-5,
3.5595,1.4734419121098589E-5,
3.591,1.4601884476998692E-5,
3.6225,1.4471005778942048E-5,
3.654,1.4341766098161692E-5,
3.6855,1.4214148358146026E-5,
3.717,1.4088135355653577E-5,
3.7485,1.3963709780617273E-5,
3.7800000000000002,1.3840854235004117E-5,
3.8115,1.3719551250663217E-5,
3.843,1.3599783306207447E-5,
3.8745,1.348153284296632E-5,
3.906,1.3364782280052676E-5,
3.9375,1.3249514028579933E-5,
3.969,1.3135710505066029E-5,
4.0005,1.3023354144058863E-5,
4.032,1.291242741001441E-5,
4.0635,1.2802912808466646E-5,
4.095,1.2694792896519943E-5,
4.1265,1.258805029268811E-5,
4.158,1.2482667686115184E-5,
4.1895,1.237862784520009E-5,
4.221,1.2275913625661799E-5,
4.2525,1.217450797806899E-5,
4.284,1.2074393954841082E-5,
4.3155,1.1975554716779943E-5,
4.347,1.187797353911807E-5,
4.3785,1.178163381713181E-5,
4.41,1.16865190713336E-5,
4.4415000000000004,1.1592612952248081E-5,
4.473,1.1499899244824996E-5,
4.5045,1.1408361872479124E-5,
4.536,1.1317984900777132E-5,
4.5675,1.1228752540806547E-5,
4.599,1.1140649152236551E-5,
4.6305,1.1053659246066715E-5,
4.662,1.096776748711126E-5,
4.6935,1.088295869620804E-5,
4.725,1.0799217852180791E-5,
4.7565,1.0716530093561825E-5,
4.788,1.063488072008284E-5,
4.8195,1.0554255193962713E-5,
4.851,1.047463914098501E-5,
4.8825,1.0396018351387518E-5,
4.914,1.0318378780574802E-5,
4.9455,1.0241706549652687E-5,
4.977,1.0165987945812891E-5,
5.0085,1.0091209422559445E-5,
5.04,1.0017357599794774E-5,
5.0715,9.944419263774563E-6,
5.103,9.872381366936018E-6,
5.1345,9.80123102760471E-6,
5.166,9.730955529596834E-6,
5.1975,9.661542321715001E-6,
5.229,9.592979017145728E-6,
5.2605,9.525253392772606E-6,
5.292,9.458353388393292E-6,
5.3235,9.39226710587231E-6,
5.355,9.326982808209763E-6,
5.3865,9.26248891854553E-6,
5.418,9.198774019101138E-6,
5.4495000000000005,9.135826850064103E-6,
5.481,9.073636308411126E-6,
5.5125,9.012191446695143E-6,
5.5440000000000005,8.951481471772722E-6,
5.5755,8.891495743493267E-6,
5.607,8.832223773360711E-6,
5.6385,8.773655223143585E-6,
5.67,8.715779903462877E-6,
5.7015,8.65858777235261E-6,
5.733,8.602068933792432E-6,
5.7645,8.546213636209134E-6,
5.796,8.491012270976848E-6,
5.8275,8.4364553708778E-6,
5.859,8.382533608566457E-6,
5.8905,8.329237795006336E-6,
5.922,8.276558877902572E-6,
5.9535,8.224487940123347E-6,
5.985,8.173016198116487E-6,
6.0165,8.122135000312845E-6,
6.048,8.071835825538367E-6,
6.0795,8.022110281409678E-6,
6.111,7.972950102738594E-6,
6.1425,7.924347149930014E-6,
6.174,7.876293407390645E-6,
6.2055,7.828780981927954E-6,
6.237,7.781802101164095E-6,
6.2685,7.735349111947067E-6,
6.3,7.689414478777147E-6,

File: SimSurfing Bias Derating CSVs/1206, 100uF, 6.3V, X5R, PM20.csv
#GRM31CR60J107MEA8,,
#In Production,,
#2025/05/05,,
#c_dcbias_capacitance,,
#capacitance  25.0degC  AC0.01Vrms,,
DC Bias[V],Capacitance[F],
0.0,8.225335782434486E-5,
0.0315,8.226226082477052E-5,
0.063,8.225657590550538E-5,
0.0945,8.223654059290432E-5,
0.126,8.220239770310035E-5,
0.1575,8.215439492786656E-5,
0.189,8.209278442779706E-5,
0.2205,8.201782243327025E-5,
0.252,8.19297688536045E-5,
0.2835,8.18288868947918E-5,
0.315,8.171544268615072E-5,
0.34650000000000003,8.1589704916201E-5,
0.378,8.145194447804066E-5,
0.4095,8.130243412444881E-5,
0.441,8.11414481329332E-5,
0.47250000000000003,8.096926198088766E-5,
0.504,8.078615203100117E-5,
0.5355,8.059239522703857E-5,
0.567,8.03882688000688E-5,
0.5985,8.017404998521182E-5,
0.63,7.995001574893408E-5,
0.6615,7.971644252688418E-5,
0.6930000000000001,7.947360597230184E-5,
0.7245,7.922178071490208E-5,
0.756,7.89612401302487E-5,
0.7875,7.869225611947515E-5,
0.819,7.841509889933604E-5,
0.8505,7.813003680240167E-5,
0.882,7.783733608734847E-5,
0.9135,7.753726075915068E-5,
0.9450000000000001,7.723007239905117E-5,
0.9765,7.69160300041523E-5,
1.008,7.659538983643532E-5,
1.0395,7.626840528104093E-5,
1.071,7.5935326713617E-5,
1.1025,7.559640137651294E-5,
1.134,7.525187326366375E-5,
1.1655,7.49019830138821E-5,
1.197,7.454696781240155E-5,
1.2285,7.418706130041917E-5,
1.26,7.382249349240505E-5,
1.2915,7.345349070096607E-5,
1.323,7.308027546901996E-5,
1.3545,7.270306650905839E-5,
1.3860000000000001,7.232207864925458E-5,
1.4175,7.193752278616387E-5,
1.449,7.15496058438359E-5,
1.4805,7.115853073903463E-5,
1.512,7.076449635237839E-5,
1.5435,7.036769750516742E-5,
1.575,6.996832494163684E-5,
1.6065,6.956656531643696E-5,
1.638,6.916260118711452E-5,
1.6695,6.875661101135164E-5,
1.701,6.834876914875424E-5,
1.7325,6.793924586699076E-5,
1.764,6.752820735204937E-5,
1.7955,6.7115815722406E-5,
1.827,6.670222904691598E-5,
1.8585,6.628760136620665E-5,
1.8900000000000001,6.587208271741391E-5,
1.9215,6.545581916202397E-5,
1.953,6.503895281667268E-5,
1.9845,6.4621621886713E-5,
2.016,6.420396070237855E-5,
2.0475,6.378609975734383E-5,
2.079,6.336816574955652E-5,
2.1105,6.295028162417777E-5,
2.142,6.253256661844203E-5,
2.1735,6.21151363082995E-5,
2.205,6.169810265675279E-5,
2.2365,6.128157406363124E-5,
2.268,6.086565541680203E-5,
2.2995,6.0450448144575274E-5,
2.331,6.00360502692561E-5,
2.3625,5.9622556461682145E-5,
2.394,5.921005809665003E-5,
2.4255,5.879864330911124E-5,
2.457,5.838839705102566E-5,
2.4885,5.7979401148807695E-5,
2.52,5.757173436122259E-5,
2.5515,5.7165472437658614E-5,
2.583,5.6760688176717636E-5,
2.6145,5.6357451484970296E-5,
2.646,5.595582943587814E-5,
2.6775,5.555588632876003E-5,
2.709,5.51576837477151E-5,
2.7405,5.476128062050965E-5,
2.7720000000000002,5.436673327726538E-5,
2.8035,5.397409550897324E-5,
2.835,5.358341862572509E-5,
2.8665,5.3194751514631476E-5,
2.898,5.2808140697381676E-5,
2.9295,5.242363038736847E-5,
2.961,5.204126254638103E-5,
2.9925,5.1661076940755496E-5,
3.024,5.128311119705687E-5,
3.0555,5.090740085711335E-5,
3.087,5.0533979432503646E-5,
3.1185,5.016287845839472E-5,
3.15,4.979412754669227E-5,
3.1815,4.942775443854888E-5,
3.213,4.906378505611977E-5,
3.2445,4.870224355362816E-5,
3.276,4.834315236765329E-5,
3.3075,4.79865322666768E-5,
3.339,4.763240239981545E-5,
3.3705,4.7280780344807036E-5,
3.402,4.6931682155149826E-5,
3.4335,4.6585122406466265E-5,
3.465,4.624111424201013E-5,
3.4965,4.589966941737844E-5,
3.528,4.556079834435757E-5,
3.5595,4.5224510133972316E-5,
3.591,4.48908126386484E-5,
3.6225,4.455971249357253E-5,
3.654,4.4231215157207145E-5,
3.6855,4.390532495092956E-5,
3.717,4.3582045097878615E-5,
3.7485,4.3261377760933027E-5,
3.7800000000000002,4.2943324079878234E-5,
3.8115,4.2627884207727744E-5,
3.843,4.231505734622815E-5,
3.8745,4.200484178054664E-5,
3.906,4.169723491316081E-5,
3.9375,4.1392233296912726E-5,
3.969,4.108983266729532E-5,
4.0005,4.079002797393935E-5,
4.032,4.0492813411320285E-5,
4.0635,4.019818244870511E-5,
4.095,3.990612785932146E-5,
4.1265,3.9616641748774064E-5,
4.158,3.9329715582747045E-5,
4.1895,3.904534021395366E-5,
4.221,3.8763505908357966E-5,
4.2525,3.8484202370722704E-5,
4.284,3.820741876940849E-5,
4.3155,3.793314376053793E-5,
4.347,3.7661365511451744E-5,
4.3785,3.739207172350707E-5,
4.41,3.712524965423391E-5,
4.4415000000000004,3.6860886138850384E-5,
4.473,3.659896761114116E-5,
4.5045,3.6339480123715185E-5,
4.536,3.6082409367694654E-5,
4.5675,3.5827740691751905E-5,
4.599,3.5575459120633205E-5,
4.6305,3.532554937306398E-5,
4.662,3.5077995879121684E-5,
4.6935,3.483278279705873E-5,
4.725,3.4589894029594026E-5,
4.7565,3.434931323967691E-5,
4.788,3.4111023865762284E-5,
4.8195,3.387500913656718E-5,
4.851,3.3641252085344696E-5,
4.8825,3.340973556369258E-5,
4.914,3.318044225489551E-5,
4.9455,3.2953354686822624E-5,
4.977,3.2728455244346434E-5,
5.0085,3.250572618139709E-5,
5.04,3.228514963254181E-5,
5.0715,3.206670762417024E-5,
5.103,3.1850382085298874E-5,
5.1345,3.1636154857968435E-5,
5.166,3.142400770726994E-5,
5.1975,3.12139223310048E-5,
5.229,3.100588036898762E-5,
5.2605,3.0799863411986006E-5,
5.292,3.0595853010347484E-5,
5.3235,3.0393830682282717E-5,
5.355,3.0193777921807853E-5,
5.3865,2.9995676206430233E-5,
5.418,2.979950700446679E-5,
5.4495000000000005,2.9605251782125692E-5,
5.481,2.9412892010248203E-5,
5.5125,2.922240917082562E-5,
5.5440000000000005,2.9033784763217264E-5,
5.5755,2.884700031010397E-5,
5.607,2.866203736321609E-5,
5.6385,2.8478877508780572E-5,
5.67,2.8297502372753657E-5,
5.7015,2.8117893625826646E-5,
5.733,2.7940032988182603E-5,
5.7645,2.7763902234067186E-5,
5.796,2.7589483196121274E-5,
5.8275,2.7416757769535122E-5,
5.859,2.7245707915986692E-5,
5.8905,2.707631566740997E-5,
5.922,2.6908563129546822E-5,
5.9535,2.6742432485368135E-5,
5.985,2.657790599826912E-5,
6.0165,2.641496601515023E-5,
6.048,2.6253594969289155E-5,
6.0795,2.6093775383103392E-5,
6.111,2.5935489870725295E-5,
6.1425,2.57787211404501E-5,
6.174,2.5623451997044494E-5,
6.2055,2.5469665343925394E-5,
6.237,2.531734418518033E-5,
6.2685,2.5166471627504272E-5,
6.3,2.5017030881978708E-5,

File: SimSurfing Bias Derating CSVs/1206, 22uF, 10V, X5R, PM10.csv
#GRT31CR61A226KE01,,
#Not Recommended for New Design,,
#2025/05/05,,
#c_dcbias_capacitance,,
#capacitance  25.0degC  AC0.01Vrms,,
DC Bias[V],Capacitance[F],
0.0,1.7547833223484607E-5,
0.05,1.7572488259192243E-5,
0.1,1.7593644465426594E-5,
0.15000000000000002,1.761135932853218E-5,
0.2,1.7625691510730572E-5,
0.25,1.7636700738412356E-5,
0.30000000000000004,1.7644447693574255E-5,
0.35000000000000003,1.764899390849538E-5,
0.4,1.765040166367385E-5,
0.45,1.764873388908249E-5,
0.5,1.764405406876223E-5,
0.55,1.7636426148767745E-5,
0.6000000000000001,1.762591444849774E-5,
0.65,1.7612583575388737E-5,
0.7000000000000001,1.759649834294938E-5,
0.75,1.7577723692174622E-5,
0.8,1.75563246162546E-5,
0.8500000000000001,1.7532366088596104E-5,
0.9,1.750591299408543E-5,
0.9500000000000001,1.7477030063584013E-5,
1.0,1.7445781811592407E-5,
1.05,1.74122324770219E-5,
1.1,1.7376445967054668E-5,
1.1500000000000001,1.7338485803989554E-5,
1.2000000000000002,1.729841507507241E-5,
1.25,1.725629638513621E-5,
1.3,1.7212191812148773E-5,
1.35,1.7166162865432012E-5,
1.4000000000000001,1.7118270446582983E-5,
1.4500000000000002,1.706857481300234E-5,
1.5,1.701713554393987E-5,
1.55,1.6964011508983588E-5,
1.6,1.690926083894506E-5,
1.6500000000000001,1.685294089904365E-5,
1.7000000000000002,1.679510826425329E-5,
1.75,1.6735818696928913E-5,
1.8,1.6675127126324538E-5,
1.85,1.6613087630289803E-5,
1.9000000000000001,1.654975341870234E-5,
1.9500000000000002,1.648517681890432E-5,
2.0,1.641940926279989E-5,
2.0500000000000003,1.635250127569073E-5,
2.1,1.6284502466731175E-5,
2.15,1.6215461520899903E-5,
2.2,1.6145426192543986E-5,
2.25,1.6074443300207044E-5,
2.3000000000000003,1.6002558722898226E-5,
2.35,1.5929817397622745E-5,
2.4000000000000004,1.5856263318091715E-5,
2.45,1.5781939534617905E-5,
2.5,1.5706888155121024E-5,
2.5500000000000003,1.5631150347074112E-5,
2.6,1.5554766340538015E-5,
2.6500000000000004,1.5477775432064118E-5,
2.7,1.540021598941074E-5,
2.75,1.5322125457192917E-5,
2.8000000000000003,1.5243540363129135E-5,
2.85,1.5164496325121612E-5,
2.9000000000000004,1.508502805904138E-5,
2.95,1.5005169386862597E-5,
3.0,1.4924953245770265E-5,
3.0500000000000003,1.4844411697413015E-5,
3.1,1.4763575937917965E-5,
3.1500000000000004,1.468247630819388E-5,
3.2,1.4601142304714795E-5,
3.25,1.4519602590690662E-5,
3.3000000000000003,1.4437885007508952E-5,
3.35,1.4356016586524368E-5,
3.4000000000000004,1.4274023561188063E-5,
3.45,1.419193137925928E-5,
3.5,1.410976471541179E-5,
3.5500000000000003,1.4027547483901699E-5,
3.6,1.3945302851416648E-5,
3.6500000000000004,1.3863053250173904E-5,
3.7,1.3780820390949241E-5,
3.75,1.3698625276300238E-5,
3.8000000000000003,1.3616488213936048E-5,
3.85,1.3534428829918555E-5,
3.9000000000000004,1.345246608209253E-5,
3.95,1.3370618273486501E-5,
4.0,1.3288903065591547E-5,
4.05,1.3207337491789712E-5,
4.1000000000000005,1.3125937970578995E-5,
4.15,1.3044720318969611E-5,
4.2,1.2963699765485077E-5,
4.25,1.2882890963463981E-5,
4.3,1.2802308003970407E-5,
4.3500000000000005,1.2721964428814291E-5,
4.4,1.2641873243370753E-5,
4.45,1.2562046929179424E-5,
4.5,1.2482497456730893E-5,
4.55,1.2403236297729625E-5,
4.6000000000000005,1.2324274437526694E-5,
4.65,1.224562238731037E-5,
4.7,1.2167290196001136E-5,
4.75,1.2089287462237537E-5,
4.800000000000001,1.2011623346033916E-5,
4.8500000000000005,1.193430658023722E-5,
4.9,1.1857345482053176E-5,
4.95,1.178074796406572E-5,
5.0,1.1704521545379927E-5,
5.050000000000001,1.1628673362372522E-5,
5.1000000000000005,1.155321017935923E-5,
5.15,1.1478138399106045E-5,
5.2,1.1403464073055668E-5,
5.25,1.1329192911461834E-5,
5.300000000000001,1.1255330293278506E-5,
5.3500000000000005,1.1181881275899155E-5,
5.4,1.1108850604714573E-5,
5.45,1.1036242722355452E-5,
5.5,1.0964061778050032E-5,
5.550000000000001,1.0892311636341671E-5,
5.6000000000000005,1.0820995886110509E-5,
5.65,1.0750117849044358E-5,
5.7,1.067968058809592E-5,
5.75,1.0609686915708233E-5,
5.800000000000001,1.0540139401866682E-5,
5.8500000000000005,1.04710403819562E-5,
5.9,1.0402391964540006E-5,
5.95,1.033419603871025E-5,
6.0,1.0266454281614733E-5,
6.050000000000001,1.0199168165467108E-5,
6.1000000000000005,1.0132338964646696E-5,
6.15,1.0065967762493031E-5,
6.2,1.0000055457944581E-5,
6.25,9.934602772064582E-6,
6.300000000000001,9.869610254371048E-6,
6.3500000000000005,9.805078288964147E-6,
6.4,9.741007100628442E-6,
6.45,9.677396760602136E-6,
6.5,9.614247192380925E-6,
6.550000000000001,9.551558177175188E-6,
6.6000000000000005,9.48932935939434E-6,
6.65,9.427560251866444E-6,
6.7,9.366250241031349E-6,
6.75,9.305398591855853E-6,
6.800000000000001,9.245004452687746E-6,
6.8500000000000005,9.18506686000427E-6,
6.9,9.125584742989235E-6,
6.95,9.06655692796185E-6,
7.0,9.00798214272655E-6,
7.050000000000001,8.949859020759651E-6,
7.1000000000000005,8.89218610531145E-6,
7.15,8.834961853322654E-6,
7.2,8.778184639335134E-6,
7.25,8.721852759220778E-6,
7.300000000000001,8.665964433697536E-6,
7.3500000000000005,8.610517811981997E-6,
7.4,8.555510975139903E-6,
7.45,8.500941939359056E-6,
7.5,8.446808659216499E-6,
7.550000000000001,8.393109030744484E-6,
7.6000000000000005,8.339840894380544E-6,
7.65,8.287002038030215E-6,
7.7,8.234590199726654E-6,
7.75,8.182603070494109E-6,
7.800000000000001,8.131038296884978E-6,
7.8500000000000005,8.079893483609066E-6,
7.9,8.029166195988577E-6,
7.95,7.978853962336692E-6,
8.0,7.928954276277982E-6,
8.05,7.879464599036414E-6,
8.1,7.830382361502245E-6,
8.15,7.781704966444442E-6,
8.200000000000001,7.733429790375136E-6,
8.25,7.685554185707443E-6,
8.3,7.638075482385013E-6,
8.35,7.590990989934697E-6,
8.4,7.5442979991015355E-6,
8.450000000000001,7.497993783514531E-6,
8.5,7.452075601427704E-6,
8.55,7.406540697152139E-6,
8.6,7.361386302723036E-6,
8.65,7.316609639254588E-6,
8.700000000000001,7.272207918360432E-6,
8.75,7.22817834358313E-6,
8.8,7.18451811158318E-6,
8.85,7.14122441344082E-6,
8.9,7.0982944359537E-6,
8.950000000000001,7.0557253626490936E-6,
9.0,7.013514375006527E-6,
9.05,6.9716586534508E-6,
9.1,6.9301553784580024E-6,
9.15,6.889001731488008E-6,
9.200000000000001,6.848194895957932E-6,
9.25,6.80773205815456E-6,
9.3,6.7676104080593625E-6,
9.35,6.727827140258297E-6,
9.4,6.68837945469431E-6,
9.450000000000001,6.649264557428665E-6,
9.5,6.6104796613826135E-6,
9.55,6.572021987087349E-6,
9.600000000000001,6.533888763222558E-6,
9.65,6.496077227441542E-6,
9.700000000000001,6.458584626781169E-6,
9.75,6.421408218432823E-6,
9.8,6.384545270144263E-6,
9.850000000000001,6.347993060838471E-6,
9.9,6.311748881063869E-6,
9.950000000000001,6.275810033512332E-6,
10.0,6.240173833471384E-6,

File: SimSurfing Bias Derating CSVs/1206, 22uF, 25V, X5R, PM10.csv
#GRT31CR61E226KE01,,
#Not Recommended for New Design,,
#2025/05/05,,
#c_dcbias_capacitance,,
#capacitance  25.0degC  AC0.01Vrms,,
DC Bias[V],Capacitance[F],
0.0,1.7940514503669755E-5,
0.125,1.799684261234295E-5,
0.25,1.803137067492244E-5,
0.375,1.804505564716371E-5,
0.5,1.8038888556367508E-5,
0.625,1.8013884562767128E-5,
0.75,1.7971073854230316E-5,
0.875,1.791149337910764E-5,
1.0,1.783617940931054E-5,
1.125,1.774616091487305E-5,
1.25,1.7642453722596022E-5,
1.375,1.7526055424485945E-5,
1.5,1.7397940996406527E-5,
1.625,1.725905908357791E-5,
1.75,1.7110328907230055E-5,
1.875,1.695263774493611E-5,
2.0,1.678683893728364E-5,
2.125,1.6613750373159562E-5,
2.25,1.6434153407603168E-5,
2.375,1.6248792167198447E-5,
2.5,1.6058373200022373E-5,
2.625,1.5863565429380472E-5,
2.75,1.566500037303356E-5,
2.875,1.546327259192021E-5,
3.0,1.5258940335379087E-5,
3.125,1.5052526352046122E-5,
3.25,1.4844518838781134E-5,
3.375,1.4635372501884937E-5,
3.5,1.4425509708026833E-5,
3.625,1.4215321704016957E-5,
3.75,1.4005169887350856E-5,
3.875,1.3795387111196731E-5,
4.0,1.3586279009481248E-5,
4.125,1.3378125329951664E-5,
4.25,1.317118126412904E-5,
4.375,1.2965678765158104E-5,
4.5,1.276182784577613E-5,
4.625,1.2559817849579272E-5,
4.75,1.2359818690608475E-5,
4.875,1.2161982056661953E-5,
5.0,1.1966442572657716E-5,
5.125,1.1773318921917237E-5,
5.25,1.1582714922942061E-5,
5.375,1.1394720560613582E-5,
5.5,1.1209412970997987E-5,
5.625,1.1026857379334563E-5,
5.75,1.084710799142533E-5,
5.875,1.0670208838791957E-5,
6.0,1.0496194578261238E-5,
6.125,1.0325091246934623E-5,
6.25,1.0156916973765808E-5,
6.375,9.991682648927755E-6,
6.5,9.829392552348673E-6,
6.625,9.670044943015081E-6,
6.75,9.513632610560382E-6,
6.875,9.360143390687968E-6,
7.0,9.209560646160058E-6,
7.125,9.061863714865934E-6,
7.25,8.917028326680217E-6,
7.375,8.775026990725867E-6,
7.5,8.635829354565998E-6,
7.625,8.499402536932306E-6,
7.75,8.365711435387178E-6,
7.875,8.234719010563644E-6,
8.0,8.106386548176451E-6,
8.125,7.980673900408934E-6,
8.25,7.857539707688408E-6,
8.375,7.736941602193001E-6,
8.5,7.618836394622891E-6,
8.625,7.503180244589024E-6,
8.75,7.389928816659552E-6,
8.875,7.279037422161151E-6,
9.0,7.170461148337417E-6,
9.125,7.064154975535341E-6,
9.25,6.960073883251E-6,
9.375,6.858172945842794E-6,
9.5,6.758407418787762E-6,
9.625,6.6607328161248595E-6,
9.75,6.565104979605079E-6,
9.875,6.471480140492177E-6,
10.0,6.379814974249153E-6,
10.125,6.290066649013274E-6,
10.25,6.202192868000183E-6,
10.375,6.116151906600313E-6,
10.5,6.031902644502403E-6,
10.625,5.949404593236177E-6,
10.75,5.868617919537952E-6,
10.875,5.789503464999882E-6,
11.0,5.712022762081307E-6,
11.125,5.636138047072103E-6,
11.25,5.561812270151102E-6,
11.375,5.489009102723272E-6,
11.5,5.4176929425777475E-6,
11.625,5.347828916649696E-6,
11.75,5.2793828820434115E-6,
11.875,5.212321425155165E-6,
12.0,5.146611859369752E-6,
12.125,5.08222222116624E-6,
12.25,5.019121265171643E-6,
12.375,4.957278457873432E-6,
12.5,4.8966639705273776E-6,
12.625,4.837248671089705E-6,
12.75,4.779004115381187E-6,
12.875,4.7219025376531935E-6,
13.0,4.6659168404131596E-6,
13.125,4.611020583989859E-6,
13.25,4.557187975445018E-6,
13.375,4.504393857271886E-6,
13.5,4.452613695713014E-6,
13.625,4.401823568909254E-6,
13.75,4.352000154813525E-6,
13.875,4.303120719061313E-6,
14.0,4.255163102536335E-6,
14.125,4.2081057091242824E-6,
14.25,4.161927493298247E-6,
14.375,4.116607947705846E-6,
14.5,4.072127090879178E-6,
14.625,4.028465454925062E-6,
14.75,3.9856040733402475E-6,
14.875,3.943524468893857E-6,
15.0,3.902208641654567E-6,
15.125,3.861639057160472E-6,
15.25,3.821798634649309E-6,
15.375,3.782670735653328E-6,
15.5,3.7442391524774223E-6,
15.625,3.7064880971342585E-6,
15.75,3.6694021902266013E-6,
15.875,3.632966450219937E-6,
16.0,3.5971662827674948E-6,
16.125,3.5619874703277175E-6,
16.25,3.527416161925894E-6,
16.375,3.493438863164107E-6,
16.5,3.4600424263941514E-6,
16.625,3.427214041153615E-6,
16.75,3.394941224786773E-6,
16.875,3.3632118132337678E-6,
17.0,3.332013952160845E-6,
17.125,3.3013360880451813E-6,
17.25,3.271166959835336E-6,
17.375,3.241495590412196E-6,
17.5,3.2123112785769973E-6,
17.625,3.1836035910408773E-6,
17.75,3.15536235475985E-6,
17.875,3.1275776492666456E-6,
18.0,3.1002397994474808E-6,
18.125,3.0733393682730465E-6,
18.25,3.0468671499325678E-6,
18.375,3.0208141629158813E-6,
18.5,2.99517164342826E-6,
18.625,2.969931039023937E-6,
18.75,2.9450840022776237E-6,
18.875,2.920622384679922E-6,
19.0,2.896538230705606E-6,
19.125,2.872823772109218E-6,
19.25,2.849471422200328E-6,
19.375,2.8264737704644535E-6,
19.5,2.8038235772555156E-6,
19.625,2.78151376858258E-6,
19.75,2.759537431162312E-6,
19.875,2.7378878074791416E-6,
20.0,2.7165582911059913E-6,
20.125,2.6955424220936753E-6,
20.25,2.6748338824391613E-6,
20.375,2.6544264918256394E-6,
20.5,2.634314203335567E-6,
20.625,2.614491099397783E-6,
20.75,2.5949513877630764E-6,
20.875,2.575689397686846E-6,
21.0,2.5566995761495896E-6,
21.125,2.5379764841790237E-6,
21.25,2.5195147933654896E-6,
21.375,2.5013092823845645E-6,
21.5,2.4833548337102542E-6,
21.625,2.4656464302991824E-6,
21.75,2.448179152505139E-6,
21.875,2.4309481750156204E-6,
22.0,2.4139487638916032E-6,
22.125,2.3971762736818513E-6,
22.25,2.3806261446443846E-6,
22.375,2.3642939000564237E-6,
22.5,2.3481751435459106E-6,
22.625,2.3322655565815594E-6,
22.75,2.316560896013273E-6,
22.875,2.3010569916520653E-6,
23.0,2.2857497439462054E-6,
23.125,2.270635121754976E-6,
23.25,2.2557091601551985E-6,
23.375,2.2409679583129065E-6,
23.5,2.226407677450863E-6,
23.625,2.2120245388437245E-6,
23.75,2.19781482195565E-6,
23.875,2.1837748624634213E-6,
24.0,2.1699010505573705E-6,
24.125,2.156189829138499E-6,
24.25,2.1426376921820193E-6,
24.375,2.1292411830157144E-6,
24.5,2.1159968928190655E-6,
24.625,2.102901459061467E-6,
24.75,2.0899515640318577E-6,
24.875,2.0771439333958753E-6,
25.0,2.064475334845106E-6,
